Repository: MicroPoroChemoMechanics/ChemistryLab.jl

# ChemistryLab
`ChemistryLab.jl` handles chemical formulas, species and reactions as
objects in their own right, imports thermodynamic databases of the formats in common
use, and solves equilibrium by Gibbs-energy minimization. Kinetics and chemo-mechanical
coupling build on the same objects.

It grew out of work on low-carbon cementitious materials and aqueous solutions,
but its scope is not restricted to them: formula parsing, Unicode/Phreeqc
conversion, stoichiometric matrices, reaction algebra, activity models,
temperature sweeps and speciation diagrams are general.

It is written for work that has to be reproducible and scripted — aqueous
geochemistry, cement chemistry, and any problem where speciation, a database and
a solver have to be driven from a script.

## Features

- **Chemical formula handling**: Create, convert, and display formulas with charge management and Unicode/Phreeqc notation ([Parkhurst and Appelo 2013](https://doi.org/10.3133/tm6a43)).
- **Chemical species management**: `Species` and `CemSpecies` types to represent solution and solid phase species; `with_class` to requalify a species without modifying the original.
- **Stoichiometric matrices**: Automatic construction of matrices for reaction and equilibrium analysis.

# `datapath` names a database independently of the working directory,

# Experimental data

Measured data, vendored so that the test suite and the documentation build
without network access. Unlike everything else under `data/`, these files are
**not** thermodynamic databases and **not** covered by the package's license —
see [`LICENSE`](LICENSE) in this directory.

| record | cement | w/b | Blaine (m²/kg) | duration | final *Q* (J/g) | role |
|--- |--- |--- |--- |--- |--- |--- |
| `122-cemI-52.5R-cizkovice` | CEM I 52.5 R Cizkovice | 0.50 | 397 | 262 h | **376** | calibration target |
| `116-cemI-52.5R-ladce` | CEM I 52.5 R Ladce | 0.45 | 415 | 617 h | **355** | holdout |
| `165-cemII-A-LL-42.5R-hranice` | CEM II-A-LL 42.5 R Hranice | 0.45 | 423 | 384 h | **329** | limestone-blended Portland |
| `149-cemII-B-S-32.5R-mokra` | CEM II-B-S 32.5 R Mokra | 0.40 | 380 | 504 h | **296** | slag-blended Portland |
| `184-cemIII-A-42.5N-hranice` | CEM III-A 42.5 N Hranice | 0.40 | 408 | 359 h | **261** | blastfurnace, 36-65 % slag |
| `200-cemV-A-S-V-32.5R-prachovice` | CEM V-A (S-V) 32.5 R Prachovice | 0.40 | 444 | 501 h | **259** | composite, slag + fly ash |
| `121-cemIII-B-32.5N-mokra` | CEM III-B-32.5 N LH-SR Mokra | 0.45 | 495 | 663 h | **234** | blastfurnace, 66-80 % slag |

!!! warning "The deposit's internal `Cement name` field is not reliable — the file name is"
    Each source record carries a `Cement name:` line, and it disagrees with the
    file name often enough that it cannot be used. Record 122 gives
    `Cizkovice 52.5R`, with no EN 197-1 designation at all. Record 116 gives
    `CEM I 42.5R Ladce` where its own file name says **52.5 R** — the two
    contradict each other, and nothing in the deposit settles which is right.

    The designations in the table above are therefore taken from the **file
    name**, which is the deposit's own index and is consistent across all 65
    records. The internal field is left in each vendored file, unedited, so a
    reader can see the discrepancy rather than take our word for it.

Sorted by the heat released, which is the physical ordering: **every joule comes
from the clinker**, so replacing clinker with slag, fly ash or limestone lowers
it. The 376 J/g of a CEM I and the 234 J/g of a CEM III/B are the two ends of the
EN 197-1 range, measured on the same instrument at the same temperature.

Both come from the CC-BY-4.0 Zenodo deposit
[10.5281/zenodo.15212785](https://doi.org/10.5281/zenodo.15212785) of Šmilauer
and Reiterman, and are used by
[`scripts/hydration_calibration.jl`](../../scripts/hydration_calibration.jl).

## Format

A `#`-commented provenance block, then a plain comma-separated table with the
header `time_h,heat_flow_W_per_g,heat_J_per_g`. `read_calorimetry` in the script
reads it, and reads the metadata lines it needs out of the comment block.

Any file in this shape can be substituted: that is the seam for calibrating
against your own measurements. The four comment lines the reader looks for are
`blaine`, `wb`, `temperature` and `Released heat up to`.

## Why these two records

Of the 65 cements in the deposit, 14 are plain CEM I. Record `122` was chosen as
the calibration target because its w/b of 0.50 and Blaine of 397 m²/kg sit within
a few percent of the CEM I 52.5 N formulation that
[`scripts/ionic_hydration.jl`](../../scripts/ionic_hydration.jl) already runs
after Lavergne et al. (2018) — so the one input the deposit does not report, the
clinker phase composition, is the least of an extrapolation available.

File: data/experimental/smilauer2025-121-cemIII-B-32.5N-mokra.csv
# Isothermal calorimetry of a CEM III-B-32.5 N LH-SR Mokra paste — blastfurnace, 66-80 % slag
#
# Source dataset: Šmilauer V., Reiterman P. (2025), Isothermal calorimetry
#   database of 65 cements and approximations. Zenodo.
#   doi: 10.5281/zenodo.15212785
#   license: CC-BY-4.0  <https://creativecommons.org/licenses/by/4.0/>
#   source file: 121-CEM III-B-32.5 N LH-SR Mokra-495.csv
#
# Companion article, to be cited (CC BY-NC-ND 3.0 — cite, do not reproduce):
#   Šmilauer V., Edelmannová J., Reiterman P., Isothermal calorimetry database
#   of 65 cements with analytical approximations, Ceramics-Silikáty 70(1),
#   25-33 (2026). doi: 10.13168/cs.2025.0048
#
# cement: CEM III/B 32.5 N LH-SR, Mokra
# blaine: 495 m2/kg
# wb: 0.45
# temperature: 20C
# Truncated from line: 59 with assigned time: 0.75 h normalized with binder mass: 25.283 g
# Released heat up to 45 minutes (J/g of binder): 8.0 estimated
# reference fit by the depositors: Fitted affinity hydration model, B1 0.279777 h^-1, B2 1.000e-02, eta 6.9552, DoHInf 0.85, Qpot 380.0 J/g, Ea 48000.0 J/mol
#
# Subset of the source record: 493 of 11783 rows, chosen as
#   the rows nearest to 500 log-spaced times. Values are verbatim; no
#   interpolation, no smoothing. Regenerate with data/experimental/regenerate.jl
#
# The fourth column is NOT a measurement: it is the depositors' own
#   affinity-model fit, read off their tabulated curve at the row nearest
#   in time. It is carried so that a fit can be judged against somebody
#   else's on the very same record.
#
# columns: hydration time (h), heat flow (W/g of binder), heat (J/g of
#   binder), depositors' fitted heat (J/g of binder)
time_h,heat_flow_W_per_g,heat_J_per_g,reference_fit_J_per_g
1.005923122829861,0.0010994390256807017,0.02367054712492097,0.0
1.0181494140625,0.0010575001668442126,0.07113138438346557,0.0169
1.0292887369791668,0.001021253054679901,0.11280062241266521,0.0169
1.0473128255208333,0.0009665354780579368,0.17726614494450582,0.0342
1.061276312934028,0.0009271738945663414,0.2248375138901116,0.0342
1.0742656792534722,0.0008924776967252142,0.2673825318575938,0.052
1.0836159939236112,0.0008694520204312945,0.2970368069653421,0.052
1.100803493923611,0.000828868145035131,0.34955407724092874,0.0702
1.1169851345486113,0.0007935958400839448,0.39679525609159044,0.0889
1.1324107530381944,0.0007623826743954199,0.4399824623268612,0.0889
1.1470353190104168,0.000734754655311407,0.47938192608399444,0.1081
1.1623017035590277,0.0007079225631700589,0.5190122529488069,0.1277
1.1793221028645833,0.000679640060361295,0.5615180596693015,0.1277
1.1951680501302084,0.0006562272394064991,0.5996206086840898,0.1479
1.210369873046875,0.0006347064290679132,0.6349319248931736,0.1686
1.2192338993151983,0.0006227291330567306,0.6549946202292877,0.1686
1.2361853967110317,0.0006016384969095617,0.6923371220293061,0.1686
1.2539045807388094,0.0005807064093379143,0.7300474585898944,0.1898
1.2735025625096428,0.0005599875468796035,0.7702852938193818,0.2116
1.2918128769927555,0.0005421094579431827,0.8066023231029182,0.234
1.3005584010812972,0.0005337617937013576,0.8235386274082865,0.234
1.3219329128000472,0.0005157780938067298,0.8639111411894125,0.2569
1.3431313720014362,0.0004988653896192378,0.9026177911351707,0.2569
1.3541685627566444,0.0004909980713103155,0.9222833524469729,0.2805
1.377306651406818,0.00047536712944291264,0.9625182011681245,0.2805
1.3887830918365056,0.00046792322920087635,0.982004309264098,0.3046
1.4135438340240054,0.0004536879989237163,1.0230660752368548,0.3295
1.4276278658707937,0.00044592854599768885,1.0458724857602821,0.3295
1.4422837971316442,0.0004386390345498972,1.0692079767412301,0.3549
1.4709742878543006,0.0004253191853200383,1.1138103600248008,0.3811
1.483542918496662,0.00041987940725733355,1.1329317400979884,0.3811
1.5091863646772172,0.00040978259992679057,1.1712224901710564,0.408
1.5223431707753077,0.00040471033448611564,1.19051151626246,0.408
1.5503428452544743,0.00039569082727577704,1.2308475811516872,0.4356
1.5642528251806895,0.0003912831288680076,1.250551806630033,0.4356
1.5791284151871998,0.0003869892046545863,1.271390874894439,0.4639
1.609347395764457,0.00037892208809230164,1.3130422131345334,0.493
1.631468505859375,0.0003735605239108258,1.343004564402872,0.493
1.647910639444987,0.00036995368808264226,1.3650094923963878,0.5229
1.670105886856715,0.0003651149135241823,1.3943765454554493,0.5229
1.687344605525335,0.0003619096924643153,1.4169358962214893,0.5536
1.7080262325869666,0.0003580643262346937,1.4437383176893241,0.5536
1.727872729168998,0.0003547359864393801,1.4692021778338065,0.5852
1.7673695451683467,0.0003485567604146421,1.5191917782690072,0.6176
1.7870198645856645,0.000345827550067757,1.5437525505678429,0.6176
1.8045927337805432,0.0003433868744017496,1.56555320543901,0.651
1.826612005631129,0.0003406348951719727,1.5926641957717427,0.651
1.8489305277665455,0.00033790317609829965,1.6199233363058059,0.6853
1.8696583211421969,0.00033566617961411084,1.6450542278786853,0.7205
1.9139372840192583,0.0003310711246365316,1.6981946132972845,0.7567
1.9401075928741032,0.0003286811286502487,1.7292732697224353,0.7567
1.9634559645917682,0.0003265773728691556,1.7568118640387786,0.7939
1.9884755806128183,0.00032452253722733444,1.7861343495742965,0.7939
2.013495196633869,0.0003224677015855132,1.8152717547943342,0.8322
2.0405275401804186,0.0003205107266958066,1.8465579395737122,0.8716
2.0738829521338147,0.0003181307125972812,1.8849018065103476,0.8716
2.110275880363252,0.000315596017430965,1.926415515035737,0.9121
2.1466688085926906,0.0003133878311334171,1.9676185303406402,0.9538
2.1813975454701318,0.00031128062172118076,2.006667633743326,0.9967
2.216126282347573,0.0003091770705874984,2.0454535152349163,0.9967
2.2562058778603875,0.00030707727375673305,2.089912119972713,1.0408
2.296557617584864,0.00030496321910859574,2.134366537576809,1.0862
2.3369093573093416,0.0003028491644604585,2.1785138543623757,1.1329
2.373470710780886,0.00030105382313839785,2.218256973428198,1.181
2.4182513127062055,0.00029903192630811496,2.266626935348836,1.181
2.463031914631526,0.0002970100294778321,2.314670946943948,1.2306
2.508365872303645,0.0002950169903825358,2.362981017090329,1.2816
2.5400060607327353,0.0002936927499075127,2.3965094138934018,1.3341
2.5716462491618266,0.00029236850943248956,2.4298869735111164,1.3341
2.622171969546212,0.0002903157804292327,2.482879951814586,1.3882
2.6726976899305983,0.0002884444532716878,2.5355160517422206,1.444
2.725436735815472,0.00028649115091248253,2.59009485112007,1.5014
2.774454666376114,0.0002846756679472337,2.640490198957805,1.5606
2.808706686496735,0.0002834070717755243,2.675514565533896,1.5606
2.8568208702405293,0.0002817648247552977,2.7244615775916188,1.6216
2.9049350539843246,0.00028019399564807666,2.773130319486021,1.6844
2.9613670542505055,0.000278321396261351,2.829862972826839,1.7492
3.009289723899629,0.00027668902652624766,2.877738618884366,1.7492
3.0572123935487534,0.0002751211156895279,2.925338206162363,1.8161
3.0680902901622984,0.0002747834195960956,2.936105454590245,1.8161
3.119268918236097,0.0002731946176997598,2.986586030084319,1.885
3.1608112088176936,0.00027190496863064054,3.027346463824561,1.9561
3.2023534993992913,0.0002706153195615213,3.0679140276498447,1.9561
3.2480377275413934,0.0002693782073459049,3.11231494678441,2.0295
3.2889854184786476,0.00026821080140633713,3.151938398231383,2.1051
3.3189458388752406,0.00026735663913436626,3.180820884436171,2.1051
3.3734705445501536,0.0002658979416657665,3.2331522555943932,2.1833
3.424557954404089,0.00026461935970041936,3.28193721425149,2.1833
3.469146223531829,0.00026350343393836224,3.3243237605109575,2.2639
3.4960789293050762,0.0002628293799595418,3.3498397807788893,2.2639
3.530394276976585,0.00026197055809339413,3.3822554269769802,2.3471
3.576571753223737,0.000260875338108952,3.425714094092029,2.3471
3.6227492294708883,0.0002598831047256914,3.468999253216129,2.433
3.6785365978214477,0.00025868437985503346,3.5210723807145996,2.5218
3.751018639074432,0.00025712693005779563,3.5883690826735433,2.6135
3.8009324353933334,0.0002562583081996163,3.6344940938614636,2.6135
3.850846231712235,0.000255393792293693,3.6804633915757536,2.7082
3.9032984473307923,0.00025448531051015084,3.7286031111271485,2.7082
3.933904292252328,0.0002539552117859456,3.756613364326143,2.806
4.00028813832336,0.0002528336483120087,3.8171684784789615,2.9072
4.036066139472855,0.000252337805380752,3.8497017232106026,2.9072
4.094616925385263,0.0002515263572175949,3.9028046800944174,3.0117
4.14040768649843,0.00025089174867364754,3.94421567353285,3.0117
4.18994395494461,0.0002502745956176221,3.9888997922442697,3.1198
4.255973601076338,0.00024952731154732286,4.048302929763185,3.1198
4.306499837239583,0.00024895548580496394,4.093638556939391,3.2315
4.374022695753309,0.0002482648857816183,4.154066818679563,3.3471
4.4092713440789115,0.00024801945897895406,4.185554852887904,3.3471
4.46387254609002,0.0002476392855803198,4.23426926672036,3.4667
4.569418110847473,0.00024702625804404,4.328235142870118,3.5904
4.617108453644646,0.0002468247893970028,4.370628609207889,3.5904
4.653575022220611,0.00024667073577100277,4.403021568346737,3.7184
4.729940651787651,0.0002464921697599373,4.4708076957347505,3.7184
4.779002210828993,0.00024640540369016896,4.514335877856832,3.8509
4.863585654364692,0.00024649204688613106,4.58937875417191,3.988
4.89910753885905,0.0002465340712759086,4.6209025444516065,3.988
4.980664346615473,0.0002468414749782769,4.693319503457318,4.13
5.025170106755362,0.00024709608527544895,4.73288902330264,4.13
5.114163110521105,0.0002476383835272879,4.812136585394301,4.277
5.1928650089767245,0.0002483993880862831,4.88240699119133,4.4293
5.245164169404242,0.0002490049512621267,4.929231884004997,4.4293
5.331122324930297,0.00025013986257449574,5.006461905573023,4.5871
5.3707387210925415,0.00025067481605570895,5.0421747564554895,4.5871
5.444655472106404,0.00025200306010364195,5.109056124197536,4.7506
5.522982328931491,0.0002534105513683988,5.180313551447332,4.7506
5.605049267543687,0.0002551573038136875,5.255438825487594,4.92
5.687453151477707,0.0002569544830251955,5.331396241541463,5.0955
5.728948274387253,0.0002579750113739157,5.369856954329178,5.0955
5.818449022438791,0.00026017618693899037,5.453331810064228,5.2775
5.892035022775332,0.00026216878714519263,5.522514583852348,5.2775
5.977299851775169,0.00026456144616596677,5.603354764300779,5.4662
6.056375388503074,0.0002668064665568323,5.678987529518155,5.6619
6.134965663949648,0.00026903995068494266,5.754789543230566,5.6619
6.220486938092444,0.0002723871447283183,5.838109831761425,5.8649
6.290123541553815,0.00027594177072551757,5.906816590814701,5.8649
6.361912202239036,0.0002802344241714246,5.978666302776753,6.0754
6.466443873975012,0.0002872872730747465,6.085430427260965,6.2938
6.54315051443047,0.0002925708860083864,6.165492575644081,6.2938
6.640928220152855,0.00029948511909763166,6.2696909987177065,6.5204
6.712789190544022,0.00030458953555546344,6.3478279022874515,6.5204
6.81594094534715,0.0003117603810805557,6.462278110238942,6.7555
6.90844935145643,0.00031810412239154594,6.567160080544772,6.9995
6.991581950651274,0.0003238049200377549,6.66321450140365,6.9995
7.069404210448265,0.00032907921359048484,6.754671294212993,7.2528
7.151062169008784,0.00033460182962955637,6.852222004637389,7.2528
7.280954412553045,0.0003433865825206892,7.010739789349561,7.5157
7.357611859308348,0.0003486890623612806,7.106234071049384,7.7887
7.442545754843288,0.0003545737147623388,7.213749596091876,7.7887
7.552387892074054,0.0003622048384042568,7.35546531984081,8.072
7.665810968279838,0.00037024602672948117,7.505003614368311,8.3663
7.746519439154201,0.0003761091528258992,7.613429016856791,8.3663
7.856963021688991,0.0003842430444528208,7.764577468064067,8.6718
7.938664984901746,0.00039035477144055974,7.878491454825209,8.6718
8.03717945098877,0.0003980595602390094,8.018297845318596,8.9891
8.169144081539578,0.0004086739078945421,8.209915211051408,8.9891
8.260616363949246,0.0004162370130342888,8.345728404646342,9.3185
8.380827946133085,0.00042634624524445905,8.528042939617258,9.6607
8.498734903335572,0.00043650206446691565,8.711167413322938,9.6607
8.596094315581853,0.00044510762048042077,8.865652295197316,10.016
8.729631401167977,0.00045728557356337565,9.082530735377622,10.3849
8.844557822942734,0.0004681405176922482,9.273971372090639,10.3849
8.936040870282385,0.00047678120581492507,9.429571145865607,10.7681
9.081342281169363,0.0004906114385881142,9.682569661594144,10.7681
9.169322329031097,0.0004990876974140291,9.839302460831677,11.1659
9.2768954906861,0.0005094516149506818,10.034587633303659,11.1659
9.409715185364089,0.0005223328062495253,10.28125160796405,11.579
9.543749227722486,0.0005354421928734564,10.536451244679704,12.0079
9.687341634101339,0.0005495518233621816,10.81688566773598,12.0079
9.774532028105524,0.0005579725069385593,10.990707222148504,12.4532
9.909755056897799,0.0005709592520714177,11.265490851304119,12.4532
10.064550417462986,0.0005856474283584345,11.587767172301408,12.9153
10.20887492093775,0.0005992449877990592,11.895592490760345,13.3949
10.308788770768379,0.000608591975165949,12.112815844447967,13.3949
10.447051038808294,0.0006214989841109999,12.418956310865465,13.8926
10.60474891179138,0.0006359935431884431,12.775903325190507,14.4089
10.746650706397164,0.0006488204250431954,13.104093308594686,14.4089
10.867307631174723,0.000659633099844202,13.388266469943776,14.9444
11.015374323527018,0.0006725358244210449,13.743324216170512,14.9444
11.152114573584663,0.0006843507327408629,14.077307190048563,15.4997
11.3085662094752,0.0006977450777186897,14.466523260955501,15.4997
11.43644395881229,0.0007085434912843481,14.790231232669251,16.0753
11.592410674095154,0.000721642581048466,15.191741795770339,16.6719
11.754257396062217,0.0007350563711390951,15.616130078053025,16.6719
11.910789777967665,0.0007476505532293295,16.033925406542288,17.2899
12.0638419924842,0.0007593778721199906,16.449132493291344,17.2899
12.215192179150053,0.0007706297313901394,16.86595342267173,17.9299
12.393271143171523,0.0007832745269906748,17.364069087710206,18.5925
12.524117612838745,0.0007921247236250433,17.735134250403586,18.5925
12.691548876232572,0.0008031919109878945,18.215925277456627,19.2781
12.846465549468995,0.000813433656320175,18.66671822369635,19.2781
13.055646341906654,0.0008280766164518231,19.284754248639512,19.9873
13.231855914062924,0.000840707929799995,19.814078558785063,20.7204
13.379505885707008,0.0008504707759186657,20.263576233009836,20.7204
13.557423840363821,0.0008613820521584565,20.811849369078587,21.478
13.72638972149955,0.0008709808803449966,21.338744927876984,21.478
13.912399655183156,0.0008809170839759908,21.92535096266074,22.2604
14.107108795113035,0.0008907168342861774,22.546299949997536,23.068
14.282784129778545,0.000899110617442001,23.11229286089368,23.068
14.46581563492616,0.0009073814195955018,23.707453782730767,23.9011
14.658731732567151,0.0009156769096008679,24.340551450819223,23.9011
14.839291277660264,0.0009229409911474184,24.938159217129936,24.7599
15.061030648218262,0.0009311416924864468,25.678260853348977,25.6448
15.2419661421246,0.0009372464017234559,26.28678831182306,25.6448
15.430374782019193,0.0009430885323443741,26.924517796522938,26.5558
15.643299217952624,0.0009487061763905304,27.649615562273,26.5558
15.830664652387302,0.0009529944897396211,28.291023249078926,27.4931
16.079853785501587,0.0009579344780633768,29.148235229960655,28.4568
16.24349595811632,0.0009603312886234492,29.713305696317175,28.4568
16.46670574300819,0.0009631955178987997,30.486179545319406,29.4469
16.69810255540742,0.0009653099652120633,31.289467723013566,29.4469
16.914414038591914,0.000966005355963329,32.041467540958045,30.4634
17.136229586468804,0.0009657631713379411,32.812705403172586,31.5061
17.355056312680244,0.0009643768232220481,33.57297838914381,31.5061
17.5872454155816,0.0009620411292247529,34.378158817375315,32.5748
17.821997823317847,0.0009586410936414241,35.18982767796907,32.5748
18.047060751517613,0.0009546466804203102,35.965032615041615,33.6694
18.297048469318284,0.0009494250952561035,36.82198057243804,34.7895
18.52035531858603,0.0009441785191263646,37.583145962686885,34.7895
18.77487360570166,0.000937097140591109,38.44510062065524,35.9348
19.01237041592598,0.000930069272034039,39.243336089234994,35.9348
19.266302444007664,0.0009221945509204016,40.090026465120395,37.1048
19.513699697587224,0.0009142813905073929,40.907967402886534,38.2992
19.788774196770458,0.000904595296272116,41.808593586987286,38.2992
20.028314398593373,0.0008957921725642319,42.58489732742218,39.5173
20.31532869299253,0.0008850573715449178,43.504968374885436,39.5173
20.546084090736176,0.0008762752819676156,44.236495870392034,40.7585
20.82365991950035,0.0008656325393661192,45.10673833765092,42.0223
21.080200691951646,0.0008555552202388462,45.90149466628129,42.0223
21.353307123184205,0.0008448682246215276,46.73742216186882,43.308
21.652537829346127,0.0008330591639644421,47.6412012537402,43.308
21.954412108129926,0.0008209677378976416,48.539955974299716,44.6147
22.239200618200833,0.0008093709919284851,49.37569910230026,45.9418
22.482383318079844,0.000799538755999612,50.07994367040766,45.9418
22.78011705186632,0.0007878499904134897,50.930622462189866,47.2884
23.11978161805206,0.0007741170181670739,51.88580545515864,47.2884
23.428955326543914,0.0007605717456591635,52.73979753296971,48.6537
23.726707521478335,0.0007485218144316216,53.54853649743366,50.0369
24.0474405655596,0.0007365947133077052,54.40590502298777,50.0369
24.34326045897272,0.0007255807303756752,55.18448662305441,51.437
24.652582397990756,0.0007142061605586612,55.9861088599732,51.437
25.021212371521525,0.0007009040895232243,56.92501896089962,52.8531
25.301804173986117,0.00069114886216468,57.62807715111835,54.2843
25.65628809611003,0.0006786489942698972,58.50213732447526,54.2843
25.972285901175606,0.0006675383674247937,59.26781172837459,55.7297
26.340422396130034,0.0006546673173857175,60.143944282915136,55.7297
26.659783194263778,0.0006437929020856603,60.89035628047788,57.1884
26.993946497042973,0.0006326073321507411,61.658053475125925,58.6593
27.368532729148864,0.0006212702808281035,62.50335640876419,58.6593
27.716082244846557,0.0006109935810928319,63.274258774575834,60.1417
28.094638201793035,0.0006001048709263879,64.09954855451345,60.1417
28.455945438543957,0.0005896309019480623,64.87330324556186,61.6345
28.86171603785621,0.000577878971767666,65.72608409680637,63.1369
29.223296472761366,0.0005677939860127418,66.4717803071362,63.1369
29.60668470674091,0.0005567161603866727,67.24778851457796,64.648
29.981442215310203,0.000545614218343181,67.99139683134656,64.648
30.36611592359013,0.000534639244290886,68.73932707448378,66.1668
30.786668662627537,0.0005232515122892895,69.5401351731416,67.6926
31.188359380231965,0.0005111952791121986,70.28833659665086,67.6926
31.60584990680218,0.0004992519168722697,71.04748183554176,69.2245
31.97870707028442,0.0004896522773433663,71.71111831429526,69.2245
32.43725058158238,0.0004786365117839218,72.51022221430222,70.7616
32.820912458631724,0.0004696669221693227,73.16508825077452,72.3032
33.2764631744888,0.00045930258964407806,73.92679658110049,72.3032
33.70506976491875,0.0004507395391659198,74.62873770622089,73.8486
34.144737170934675,0.00044258240742939785,75.33561040853697,73.8486
34.61386983421114,0.000435113132272651,76.076524462656,75.3969
35.073068315055636,0.00042902722835829854,76.79068692115197,76.9476
35.468883740901944,0.00042557741425680725,77.39925457679819,76.9476
35.97046003142992,0.00042036067816531074,78.16351553692098,78.4999
36.45959238330523,0.0004130249227554982,78.89732981189607,78.4999
36.91146529290411,0.0004068771053420114,79.56375891208216,80.0531
37.407324603729776,0.0004025632797544461,80.28649875089985,81.6068
37.8742927516169,0.0003992249552586305,80.96016369391396,81.6068
38.35436503529549,0.00039513532955131784,81.64667515709326,83.1602
38.83846914834446,0.0003916033671187394,82.33197575799146,83.1602
39.40000730236371,0.0003879368487957676,83.12008459611489,84.7129
39.929210306670925,0.0003841465564546584,83.8554927264385,86.2643
40.44643006079726,0.00038045820754482407,84.56742017942993,86.2643
40.98295661158031,0.0003770554349347339,85.29900270174566,87.8139
41.490015318592384,0.00037404309843377286,85.98442259230005,87.8139
42.029359229803084,0.00037109152242030937,86.70774662520236,89.3612
42.650088891386986,0.00036844100078592266,87.53371777936154,90.906
43.1505918498834,0.00036698277934721374,88.1961820733758,90.906
43.72785536686579,0.00036525620625909314,88.95715190639207,92.4476
44.28525763981872,0.0003640208395893483,89.6887183563013,92.4476
44.88478439648946,0.0003612423001609687,90.47113570620623,93.9858
45.429936524165996,0.0003610019115802924,91.1798159426894,95.5201
46.03884154154194,0.00036110946048919514,91.9715015120594,95.5201
46.63798000057538,0.0003615014456539821,92.75064284014346,97.0503
47.23014817628595,0.0003620004128260118,93.52178726892964,97.0503
47.896200545496406,0.0003625739157328032,94.39062428986453,98.5761
48.5311559377114,0.000363276808843248,95.22022756834787,100.0971
49.10650086455875,0.00036401413563065776,95.97330504535597,100.0971
49.79456734014882,0.00036592412946834154,96.87720424722822,101.6132
50.43924076477686,0.0003675934411226052,97.72830237915986,101.6132
51.05393752382861,0.0003696829129473271,98.54389417203602,103.124
51.794659307996426,0.00037104463892613916,99.5324882654709,104.6294
52.41612526721424,0.000373202039885545,100.36451683659683,104.6294
53.15942230688201,0.00037697113093292594,101.36848376118547,106.1291
53.84403177486525,0.0003798621597817274,102.30114238024505,106.1291
54.500928486585615,0.00038149798476186104,103.20170561936413,107.623
55.262926012145144,0.0003841222450806859,104.2518917058049,109.1109
55.96912585496902,0.0003853312543234598,105.23031274814548,109.1109
56.698143384125494,0.00038566876617821113,106.24255969264105,110.5927
57.459282640549866,0.0003845672716491468,107.29804690572172,110.5927
58.19636512570911,0.00038148529895640784,108.31492350191037,112.0681
58.94120132803916,0.0003760142357312189,109.33111928286837,113.5372
59.72729015681478,0.0003670018108778994,110.38243671975526,113.5372
60.504423354930346,0.00035834058998340454,111.39647172923127,114.9998
61.289859936171105,0.00034852246195901654,112.3952870494865,114.9998
62.10385536710421,0.00033708932617335314,113.39998728740939,116.4558
62.90027977638774,0.00032654916077871356,114.35117449775328,117.9051
63.747565501464734,0.00031583850335211366,115.33087573993794,117.9051
64.59143547144201,0.0003047328296770407,116.27375191653603,119.3476
65.4329170164797,0.00029560676211821886,117.1816020862563,119.3476
66.25701390703519,0.00028703089058631376,118.04650314661654,120.7833
67.12422406699922,0.0002776820063346925,118.9278772771498,122.2122
68.04002405643463,0.0002693120648463163,119.8295556616268,122.2122
68.9281121565236,0.0002618613276105576,120.67825512013083,123.6342
69.8264665087064,0.00025555293387162666,121.51469268570654,123.6342
70.72386571301354,0.00025010759624325844,122.33117170844507,125.0493
71.6314953088098,0.00024348296170939585,123.13592433351644,126.4574
72.63918336252371,0.0002387753287590631,124.01082037994493,126.4574
73.5576268670294,0.00023579062474628473,124.79490829499149,127.8585
74.51977901286548,0.00023256862036852887,125.60630817680887,127.8585
75.52058960007297,0.00022623599542906356,126.43452794331074,129.2526
76.48517892016305,0.00022287696162137676,127.21442289686343,130.6398
77.45346159974734,0.0002201394417303228,127.98615057921867,130.6398
78.55394092533324,0.00021667060366310848,128.85123243962536,132.02
79.53335900213983,0.00021465394517148845,129.6114571804162,132.02
80.53103977243106,0.0002114443346071879,130.37687343047168,133.3932
81.59323712600602,0.00020841545965574247,131.17912984369616,134.7595
82.66519533567958,0.00020566920972847483,131.9781786657339,134.7595
83.81487477567461,0.0002015780302423825,132.82196298264074,136.1188
84.84390330096086,0.00019706503483688708,133.5583248550521,136.1188
85.97543453243044,0.00019590519094775169,134.3597734737207,137.4712
87.13214384535948,0.00019440986475000098,135.17210759484743,138.8167
88.28684610883394,0.00019332073640006186,135.9777637974682,138.8167
89.4113974808322,0.00019219642747965034,136.7581038749911,140.1553
90.6558290853103,0.00019170490850929558,137.61807276416116,140.1553
91.7589666683144,0.00019081617863569387,138.37722564765443,141.4871
92.97053458306524,0.00018989581761381423,139.20767048451347,142.8121
94.17083960129155,0.0001896761003804581,140.02795771357037,142.8121
95.42177472372849,0.0001887178014337404,140.88059970083359,144.1303
96.63962253934807,0.0001872754032988839,141.70518846409442,144.1303
97.89400034474002,0.00018454184860255984,142.54788073453997,145.4418
99.18325652003288,0.00018219636087275708,143.39796402228637,146.7466
100.50070667359564,0.00018163696664432957,144.26126803603086,146.7466
101.8185512149334,0.00018078239179586451,145.12088470109515,148.0448
103.16906408594714,0.00017926924549642128,145.99650890425616,148.0448
104.44135023633639,0.00017813959815777517,146.8149422936863,149.3364
105.86492126584052,0.00017670596749500792,147.72412293434047,150.6214
107.25094112343258,0.00017439546578107128,148.6010747947976,150.6214
108.69273867925008,0.00017153368513281073,149.49823814372465,151.9
110.11409777422746,0.00017152518523240025,150.3746270874579,151.9
111.49361381491025,0.00016944693470012613,151.22176381601963,153.1721
112.98305070128706,0.00016687936331316673,152.12238892913606,154.4378
114.46155964639452,0.0001647372428013869,153.00428165753587,154.4378
115.97922487543688,0.00016292405503298528,153.89919519993634,155.6971
117.47564590043491,0.00016142826180145595,154.7742128248043,155.6971
119.00393232345581,0.00016025472554843893,155.65851255934896,156.9502
120.5400428850121,0.00015858278843275818,156.539980000499,156.9502
122.16632792638407,0.0001567212479032099,157.46323737258774,158.1969
123.75664769662751,0.00015472255493035922,158.35291181113487,159.4376
125.34757835143142,0.0001517709917634213,159.22861641156592,159.4376
127.02366984466711,0.00014972687230564675,160.13823959471713,160.672
128.65602414104674,0.00014783397689615963,161.01285462580606,160.672
130.37967496593794,0.00014588487591990246,161.92388144019372,161.9004
132.05993013951516,0.0001427591338436606,162.79752553991779,163.1227
133.80058451884324,0.00013910304927473315,163.68157826720773,163.1227
135.59082105331953,0.00013725511957867048,164.57424497863815,164.3391
137.32120451490084,0.0001340232997424739,165.4187836182077,164.3391
139.11554728845758,0.00013174670866463782,166.27638593766,165.5495
140.91889045788184,0.0001310452737671755,167.1288777125645,166.7541
142.7693127875858,0.00012969162282033104,167.99614401891398,166.7541
144.60361717601617,0.00012794272025958684,168.8463486061114,167.9528
146.49969770438142,0.00012653269388014285,169.71604074886434,167.9528
148.4652735482322,0.00012502747345405344,170.60493146511806,169.1457
150.3873998799589,0.00012212331687638122,171.45914417786827,170.333
152.37775276184084,0.00012036948308583747,172.32904102411123,170.333
154.329381215175,0.00011759017883677748,173.16629616697372,171.5146
156.3910507810778,0.00010786411419311331,174.00777727374927,171.5146
158.47099739147558,0.00010758501112722557,174.80677525568908,172.6905
160.49854088452128,0.00010685564527602647,175.59104346220252,173.8609
162.5957039250268,0.00010642588028691863,176.39723196255653,173.8609
164.75783726950488,0.0001053154121418424,177.22119827694584,175.0258
166.90999068088001,0.00010331102193870892,178.03017057885114,175.0258
169.02005944861307,9.961641719982304e-5,178.80162113544927,176.1852
171.31778733001815,9.903115794083892e-5,179.62337528628134,177.3392
173.5615473608176,9.707943636166499e-5,180.41722673919165,177.3392
175.79667575087814,9.534856148839339e-5,181.19084593379714,178.4878
178.11287759323915,9.300790649064517e-5,181.97763339822674,178.4878
180.4097791870435,8.261544909692178e-5,182.71162074280815,179.6311
182.81222029301856,8.283707636623927e-5,183.42420598856754,180.7692
185.22263705968857,8.269756578501833e-5,184.14277903265517,180.7692
187.60793358114032,8.221374843924123e-5,184.8482555034059,181.902
190.04199326343007,8.154314933649249e-5,185.56779808797555,181.902
192.56723901854622,7.931630569355563e-5,186.2968499124952,183.0296
195.121046885252,7.833417588034298e-5,187.02347999619397,184.1521
197.6312763300207,7.528783303955753e-5,187.72189092499698,184.1521
200.24678937375546,7.49502340211348e-5,188.4304810102375,185.2695
202.86544018308322,7.225930567534325e-5,189.12770155743186,185.2695
205.45927604112362,6.61110578654597e-5,189.76883589505613,186.3819
208.19048439813986,6.777170185700203e-5,190.42815196339626,187.4892
210.9086195119222,6.739048543502259e-5,191.09084970316167,187.4892
213.67823536415895,6.822313828121226e-5,191.76861184016997,188.5917
216.50795613010726,6.551103391911356e-5,192.4479479045915,188.5917
219.29711941189237,6.546628354806681e-5,193.10604969470234,189.6891
222.19922421892485,6.429545889642109e-5,193.78091461867422,190.7818
225.04813970009488,6.374591153995744e-5,194.4405079505755,190.7818
228.04967524449032,5.926419963875572e-5,195.11481428318865,191.8695
231.01285181019043,5.778726631639218e-5,195.7251214253027,191.8695
234.0107669301828,5.954129938660344e-5,196.35943208839237,192.9525
237.14833160161973,5.9667971292947096e-5,197.03060380213876,194.0307
240.2222834891081,5.942853192709272e-5,197.68732503557007,194.0307
243.4014634895987,5.637121894512479e-5,198.34213252048664,195.1042
246.47664656321209,5.6136777270383343e-5,198.96753201135533,195.1042
249.77409623887806,5.558125228537592e-5,199.6344666569396,196.1731
253.05933172080253,4.727868742782492e-5,200.24588530466892,197.2372
256.38326407988865,4.985368110007309e-5,200.82420753351192,197.2372
259.72186691006027,5.209562591154006e-5,201.44104942220582,198.2968
263.21277075443004,5.154041382763671e-5,202.09665926854933,198.2968
266.5671408420139,5.070289063431433e-5,202.71894408761435,199.3518
270.0327607190609,4.984951422627475e-5,203.34733099034437,200.4022
273.5989335689942,4.926397748920248e-5,203.98297495004007,200.4022
277.19561195592087,4.102672380584201e-5,204.5683008069607,201.4481
280.7927003811466,4.2929408807102396e-5,205.11038629849637,201.4481
284.4690208201938,4.367059015232472e-5,205.68732570234698,202.4896
288.2119212823444,4.3449030660773566e-5,206.27400137079724,203.5266
291.99963425887955,4.415619800978014e-5,206.86813302651237,203.5266
295.7957594558928,4.392002063698759e-5,207.4689127117899,204.5592
299.6564229344659,3.9387270631402157e-5,208.06541268968934,204.5592
303.6099657203754,3.772499669306865e-5,208.58704477002286,205.5874
307.5846605195602,3.784655766415923e-5,209.13161140169672,206.6112
311.6135324061579,3.8076627375095606e-5,209.68662028687837,206.6112
315.6232219962279,3.8398071778546113e-5,210.23620121406856,207.6307
319.7880790054798,3.885103662627905e-5,210.8182936966941,207.6307
323.98678283227815,3.354058672913675e-5,211.3872610161992,208.646
328.2385163544284,3.315870293755865e-5,211.87372140218346,209.6569
332.51504069752167,3.434966334625864e-5,212.3966539470337,209.6569
336.8800745318996,3.517038149472796e-5,212.94125075398807,210.6636
341.31083716538217,3.401389732907636e-5,213.48640999015788,210.6636
345.7405131239361,3.365881236962004e-5,214.02657585534445,211.666
350.2749860354265,2.877799754108438e-5,214.539266119039,212.6643
354.8788238942623,3.192137134296125e-5,215.04313629154558,212.6643
359.53000417113304,3.325163207486591e-5,215.58922204961092,213.6584
364.2278204124504,3.0818410216191225e-5,216.11953327117996,213.6584
369.0396667899026,3.038723436465154e-5,216.65016027713136,214.6483
373.78678808305,2.5465336493552007e-5,217.123288382706,215.6342
378.7594326812691,2.843713367248265e-5,217.57963702223628,215.6342
383.67743872318005,2.8909546015221515e-5,218.08551477707599,216.6159
388.71480576700634,2.7806897512432837e-5,218.58451593300157,216.6159
393.7870611791478,2.685829026603522e-5,219.07951995431907,217.5935
398.92631017969717,1.9812420281907437e-5,219.4881586112472,218.567
404.1726399596532,2.3681839141054453e-5,219.9090549061189,218.567
409.4874778610468,2.5236491796626017e-5,220.37269856099016,219.5365
414.84664643565816,2.5834744456244714e-5,220.8749754315127,219.5365
420.25272460937504,2.357166616252825e-5,221.3622961055305,220.502
425.7188367149565,2.024782959254389e-5,221.77480249343915,221.4635
431.3193966162867,2.1120219632539983e-5,222.18829997436822,221.4635
437.013772578968,2.2189362522026342e-5,222.6304917995358,222.4209
442.6798069139984,2.2085303884384723e-5,223.09034141561764,222.4209
448.4803142050902,1.780524641760762e-5,223.4628913196129,223.3744
454.3475522232056,1.9081455293049277e-5,223.8490380070391,224.3239
460.3090459371938,2.0032871307074146e-5,224.26295177029945,224.3239
466.30374164786605,2.0418543582841008e-5,224.70304430998607,225.2695
472.4432979546653,1.87518521700563e-5,225.1386250298166,225.2695
478.586281978488,1.7234301680778233e-5,225.5339384501796,226.2112
484.906876784828,1.8338947437284496e-5,225.94946628715869,227.1489
491.17099155015416,1.703381847978274e-5,226.36420397597252,227.1489
497.65779401375187,1.5217017633084182e-5,226.71236196087472,228.0827
504.19844572179846,1.6615875831445606e-5,227.11526484130098,228.0827
510.77510936862893,1.642901134137851e-5,227.5038171741469,229.0127
517.5060378447506,1.4700635157140025e-5,227.87623493682253,229.9387
524.2054931147893,1.579362105569411e-5,228.2195942317244,229.9387
531.0736691202058,1.5776992532183824e-5,228.63174687220086,230.8609
538.10838618656,1.3723193339510248e-5,229.00520580901932,230.8609
545.0785442094669,1.3031277099107746e-5,229.30771085258536,231.7792
552.2322925195429,1.4537262916519253e-5,229.66606853406125,232.6937
559.4891478823953,1.5176929211868434e-5,230.0605605091473,232.6937
566.749592296746,1.1101706057829676e-5,230.4053032436522,233.6043
574.2508011070887,1.2413055985654848e-5,230.69986688010917,233.6043
581.7185103589958,1.403668934941314e-5,231.06652597782863,234.5111
589.3015607807371,1.1166641775167995e-5,231.4281558676387,235.4141
597.06053188973,1.205417683122265e-5,231.73003662451512,235.4141
604.8405142876836,1.3131609356473548e-5,232.09527547403385,236.3133
612.8210899214612,1.17133620171877e-5,232.46187399439057,236.3133
620.8047481049431,1.1015844172177775e-5,232.76305975850326,237.2086
628.9083087935712,1.2005271331846884e-5,233.1040386047182,238.1002
637.1634099957015,1.0372172087273552e-5,233.43894067900737,238.1002
645.5063753257194,1.0402070669086652e-5,233.7353800963978,238.9879
653.9474870230754,1.1530861985746185e-5,234.07369258957968,238.9879
662.5184874347846,8.35951354988399e-6,234.37151591398097,239.8719

File: data/experimental/smilauer2025-149-cemII-B-S-32.5R-mokra.csv
# Isothermal calorimetry of a CEM II-B-S 32.5 R Mokra paste — slag-blended Portland
#
# Source dataset: Šmilauer V., Reiterman P. (2025), Isothermal calorimetry
#   database of 65 cements and approximations. Zenodo.
#   doi: 10.5281/zenodo.15212785
#   license: CC-BY-4.0  <https://creativecommons.org/licenses/by/4.0/>
#   source file: 149-CEM II-B-S 32.5 R Mokra-380.csv
#
# Companion article, to be cited (CC BY-NC-ND 3.0 — cite, do not reproduce):
#   Šmilauer V., Edelmannová J., Reiterman P., Isothermal calorimetry database
#   of 65 cements with analytical approximations, Ceramics-Silikáty 70(1),
#   25-33 (2026). doi: 10.13168/cs.2025.0048
#
# cement: CEM II/B-S 32.5 R-380 ID 848 883, Mokra
# blaine: 380 m2/kg
# wb: 0.40
# temperature: 20C
# Truncated from line: 175 with assigned time: 0.75 h normalized with binder mass: 17.871 g
# Released heat up to 45 minutes (J/g of binder): 9.4
# reference fit by the depositors: Fitted affinity hydration model, B1 0.925448 h^-1, B2 1.254e-03, eta 6.9010, DoHInf 0.85, Qpot 420.0 J/g, Ea 45000.0 J/mol
#
# Subset of the source record: 497 of 10997 rows, chosen as
#   the rows nearest to 500 log-spaced times. Values are verbatim; no
#   interpolation, no smoothing. Regenerate with data/experimental/regenerate.jl
#
# The fourth column is NOT a measurement: it is the depositors' own
#   affinity-model fit, read off their tabulated curve at the row nearest
#   in time. It is carried so that a fit can be judged against somebody
#   else's on the very same record.
#
# columns: hydration time (h), heat flow (W/g of binder), heat (J/g of
#   binder), depositors' fitted heat (J/g of binder)
time_h,heat_flow_W_per_g,heat_J_per_g,reference_fit_J_per_g
0.7500082826217018,0.0009308438574168705,0.0,0.0
0.7585042678647573,0.0009173058586810079,0.014956656930959893,0.0059
0.767566225330035,0.0008900191212748159,0.044436880700688325,0.0059
0.777859194080035,0.0008605602484046785,0.07686234096136724,0.0121
0.7890305265453126,0.0008304536184720249,0.1108578466249446,0.0121
0.8006367005904513,0.0008010201573830861,0.14493145808874203,0.0184
0.8131977357467015,0.0007710836476931534,0.18047408937763162,0.0249
0.8195969327953128,0.0007567598070320306,0.19807263776482298,0.0249
0.8351237340105904,0.000723853521280303,0.2394347538888796,0.0316
0.840603334705035,0.0007126428507906659,0.25360332162122073,0.0316
0.854855586224132,0.0006853691346100241,0.28946638575273403,0.0386
0.8687697029776045,0.0006610734976492574,0.32318614175503957,0.0457
0.8791435094012154,0.0006439260106529095,0.3475465444320393,0.0457
0.8861708260244789,0.0006329086946173217,0.36369744358114875,0.0532
0.9004138544532987,0.0006111164696174949,0.3955842756408944,0.0532
0.9144288826651046,0.000592496988368167,0.4259478934664953,0.0608
0.9212281990713542,0.0005834638460568458,0.4403402070967987,0.0608
0.9336126391755206,0.0005673532761017819,0.4659903946085561,0.0688
0.9483364806572592,0.0005509282980528089,0.4956281157421984,0.0769
0.9620753586954542,0.0005356693237087395,0.5224988222672844,0.0769
0.9768512918551764,0.0005212029917259607,0.5506081167114875,0.0854
0.9848873161607319,0.0005137258151448178,0.5655782001952471,0.0942
1.0019058165947596,0.0004986830869768701,0.5965873709645203,0.0942
1.009547689424621,0.0004925055000470316,0.6102215378029241,0.1032
1.0286900098456275,0.0004776660181564113,0.6436394884966772,0.1126
1.0386879075235793,0.00047068170045858174,0.6607061587135743,0.1126
1.0570075418551763,0.0004584380082107063,0.6913345760173402,0.1223
1.0656777214341693,0.0004530074316689145,0.7055588881697191,0.1223
1.0845392123195863,0.00044216812403748563,0.7359440390266111,0.1324
1.0936955708265303,0.0004370969343003045,0.750435598000797,0.1324
1.111400377684169,0.0004282489116632395,0.7780048631297561,0.1428
1.1199488260348636,0.0004242322509776202,0.791122167269552,0.1428
1.1380255404445858,0.0004159947559650669,0.8184573774808407,0.1536
1.1497731126017037,0.00041124789019015,0.835949944299717,0.1648
1.1745769862996207,0.0004018162176228636,0.87224064259156,0.1764
1.187842163708475,0.00039700947734171274,0.8913144588039816,0.1764
1.2018091775973634,0.00039262636123106083,0.9111663973080995,0.1884
1.2158919548326068,0.00038835172356650835,0.9309634100169597,0.1884
1.2293442389037876,0.0003842684636239296,0.9496717212439462,0.2009
1.2427965229749676,0.00038074413733426405,0.9681958215309655,0.2009
1.2679757289754017,0.0003742249260094852,1.0024129603567622,0.2138
1.2797285230292212,0.0003715695569590488,1.0181902644934095,0.2272
1.3029610805379015,0.0003668701882136121,1.049070783416964,0.2272
1.3162432121568255,0.0003641835432250255,1.0665486968036162,0.2412
1.3338170307874675,0.0003607864279988409,1.089481580220126,0.2412
1.351584720810254,0.000357867033810113,1.1124654417179292,0.2557
1.3671373093790482,0.00035531160107635956,1.1324306347099276,0.2707
1.3826898979478415,0.0003528496870986865,1.1522553687895272,0.2707
1.4004118624660702,0.00035067431528118894,1.1746974581237444,0.2864
1.4144339097208452,0.0003489531084482624,1.192355833957032,0.2864
1.4436523206366427,0.000345953247903019,1.2288883328632543,0.3026
1.4588486842976671,0.00034473183850966847,1.2477809560103261,0.3196
1.4747551072306102,0.00034364011604652426,1.2674901198101516,0.3196
1.4906615301635533,0.0003427244773946168,1.2871418097272018,0.3372
1.5088540079196289,0.0003418641633298982,1.3095596642403988,0.3372
1.5278367044528327,0.0003413727220586044,1.3329050854605171,0.3555
1.5500032405720816,0.0003407988546593353,1.360123571071235,0.3555
1.5723061902655502,0.0003408641042954149,1.3874891414978787,0.3746
1.594609139959017,0.000341034232450668,1.4148641612387904,0.3945
1.615513206256761,0.00034146037215832475,1.4405446036714686,0.3945
1.6364172725545032,0.00034199666267912046,1.466261259773689,0.4152
1.6532148257229071,0.00034242760125386795,1.4869552351073771,0.4152
1.6941160945759872,0.0003440282633052727,1.5374888962945947,0.4368
1.7157684985134338,0.00034493880870131396,1.5643409243114303,0.4594
1.7374209024508787,0.0003458493540973553,1.5912639281164502,0.4829
1.7656700878010856,0.0003471906292266553,1.6265039950156939,0.4829
1.7890038958523,0.0003483129780671117,1.6557157408244298,0.5074
1.8123377039035162,0.00034943532690756806,1.6850217658538431,0.5331
1.8449852574533878,0.0003510199967503311,1.726184440692988,0.5331
1.8776328110032612,0.00035265754547920795,1.767536471128196,0.5599
1.915348985658751,0.0003545493280830974,1.8155481194577057,0.5879
1.9439921741353139,0.0003559860243062653,1.852181715889655,0.6172
1.9726353626118769,0.00035742272052943324,1.8889634579401378,0.6172
1.9960693573289454,0.00035859813197956905,1.91916606991515,0.6479
2.019503352046012,0.00035977569748674913,1.949467933259417,0.6479
2.043742900623215,0.0003611203140538562,1.9809214822629475,0.68
2.067982449200418,0.00036246493062096343,2.012492365701424,0.7136
2.102762442893452,0.00036439424690235314,2.057996649399397,0.7136
2.1283435187737147,0.0003658132806901926,2.0916197389084283,0.7488
2.1539245946539776,0.00036741531567680024,2.1253819363586652,0.7488
2.1802245502339463,0.00036908218010213493,2.160247668921405,0.7858
2.2073440045118335,0.0003708009835211311,2.1963650786497526,0.8245
2.23737013121446,0.0003727040088809655,2.236549313840374,0.8245
2.270867784751786,0.00037485789431154006,2.281623209468324,0.8652
2.3012963914208946,0.00037718535934672917,2.3228137405230274,0.8652
2.331724998090003,0.0003795128243819183,2.3642592290428612,0.9079
2.359647632638614,0.00038164860918169473,2.40251576761827,0.9528
2.3875702671872236,0.0003838737477530331,2.4409914894389315,0.9528
2.4267170738511616,0.00038728243817231844,2.4953304332515467,0.9999
2.4653627090321653,0.00039064748931223774,2.549444906364662,1.0496
2.5067307474215816,0.0003947044870573353,2.607924153638451,1.0496
2.5457321900129326,0.0003985391000318562,2.6636119132395204,1.1018
2.5810156389739785,0.0004022241284358126,2.7144685525422587,1.1568
2.6162990879350243,0.00040607171961893224,2.7658035900827356,1.1568
2.6550252248843513,0.0004102947292018962,2.8227100840989037,1.2148
2.6877415685521235,0.0004140757659615743,2.871256783271715,1.2759
2.7395436098178223,0.00042048341902605477,2.9490744994577924,1.2759
2.7669626725382273,0.0004238544344777331,2.990746214070171,1.3403
2.79102250860797,0.00042681245240792286,3.02758664459734,1.3403
2.8455596904622187,0.00043421717083288536,3.1121062681427527,1.4084
2.876037036246723,0.00043840621923194094,3.159977708780327,1.4802
2.910140325956874,0.00044319091864274856,3.214095361461372,1.4802
2.945329797731505,0.0004484266779100331,3.270571355507157,1.5562
2.9818812075588443,0.0004538650767573202,3.329935419782773,1.5562
3.018432617386182,0.0004595177187821917,3.39002919178298,1.6365
3.0841842865281635,0.00046996738039019293,3.500036545866712,1.7215
3.1078402266899747,0.00047402694855343177,3.5402324779121552,1.7215
3.1613077716694935,0.0004833793935055094,3.6323747778960387,1.8115
3.2063262897067606,0.0004912539501534522,3.711352565666258,1.9069
3.24397525469462,0.0004982790345949659,3.778411372521083,1.9069
3.281624219682481,0.0005053041190364797,3.8464223331453424,2.008
3.3364840253856443,0.0005159659513467568,3.947270352882367,2.1153
3.3730926546123285,0.0005232689290097268,4.015751288828302,2.1153
3.4084566561381013,0.0005305064832055997,4.08282957634203,2.2291
3.4426735284593377,0.0005375092673124184,4.148609061772611,2.2291
3.4768904007805723,0.0005447464304523485,4.215265590825433,2.2291
3.5273722933398357,0.0005558893189648459,4.315277506993566,2.3501
3.574523507091735,0.0005663118233725376,4.410521169676522,2.4786
3.6442789224783585,0.0005823613341608511,4.554748281521492,2.6153
3.679180597596698,0.0005906015244437879,4.628437345031909,2.6153
3.7140822727150393,0.0005991740253361384,4.703182632495806,2.6153
3.759278357691235,0.0006102750248576656,4.801574884180295,2.7608
3.8425755075613655,0.0006312879291677512,4.9876973351323475,2.9158
3.8806765724553003,0.0006411094560200023,5.074960786751388,2.9158
3.9231519157356693,0.0006524011545594995,5.173856939749484,3.0809
3.9928462790118324,0.0006712402028769454,5.339885366495945,3.2569
4.022957136233648,0.0006796485413475239,5.413102919075767,3.2569
4.104924495352639,0.0007030380442006309,5.6170923474414405,3.4446
4.156450771755642,0.0007178486194376119,5.748875745583776,3.645
4.195580111609566,0.0007296122893682534,5.850824487270457,3.645
4.252797404593892,0.000746813840723456,6.002883278889767,3.8591
4.3205465594265196,0.0007677973312045193,6.187585295854355,3.8591
4.35707452793916,0.0007793493183044608,6.289310719230216,4.0877
4.406342248055671,0.0007949302577983304,6.428920817203245,4.0877
4.485602643953429,0.0008207047890469706,6.659415566937223,4.3322
4.540965349607998,0.0008391506384917962,6.824815071203542,4.5937
4.595376135706902,0.000857491381394588,6.990983198058353,4.5937
4.660072091619174,0.0008798251862094319,7.193293308839745,4.8734
4.731431742972799,0.0009047753820779256,7.422505940222431,5.1729
4.767136194639736,0.0009175846466840239,7.539625398242473,5.1729
4.840829514066378,0.0009440813244890221,7.786567728170649,5.4935
4.921838990516132,0.0009740212202836401,8.066259797442804,5.4935
4.964470478892327,0.0009899838472496294,8.216971024016,5.837
5.051469249394204,0.0010228327888428972,8.532160965664565,6.2049
5.091128011478318,0.0010380369041924481,8.679277739180975,6.2049
5.177498168614175,0.001071376277523234,9.007206552299834,6.5992
5.242993841899766,0.0010969516468998372,9.262825560516374,6.5992
5.316608397894436,0.0011260676886566566,9.557389406954577,7.0218
5.397259334656928,0.0011582211974828377,9.8890007086581,7.4746
5.455777562128173,0.001181724209831583,10.13546606438566,7.4746
5.517435102793906,0.0012066698345978798,10.400538569642027,7.96
5.594630304243829,0.0012379550433111075,10.740217660682577,7.96
5.67099260893133,0.001269050288101808,11.084810929629555,8.4801
5.740146831207806,0.0012972106779544485,11.404252915695347,8.4801
5.822790354953872,0.001331078962174496,11.79523292680931,9.0373
5.887509273224406,0.0013576015330795733,12.10844821461958,9.6341
5.956514410244093,0.0013858806466421451,12.44921406932056,9.6341
6.036080564724074,0.0014182843222902484,12.85082610058342,10.2731
6.134828001459439,0.0014584630987452994,13.362154681715621,10.9568
6.227498579886225,0.0014961300462609643,13.855004895763376,10.9568
6.306244301862186,0.0015277422095548766,14.28361550286851,11.688
6.385496262245708,0.001559557600285199,14.724029714867209,11.688
6.470667449434599,0.0015933267001392091,15.207419645422108,12.4694
6.528794500894017,0.0016161493560808487,15.543222929201924,12.4694
6.633856822450955,0.0016566801501685289,16.16218977686369,13.3036
6.7097623468107646,0.0016852909676885889,16.618824968609523,14.1934
6.800872666372193,0.0017191508260027291,17.177171376027964,14.1934
6.885298206210136,0.0017497963642474892,17.70433178839408,15.1413
6.962921367287636,0.0017780024823761437,18.197241805010954,15.1413
7.061256725059614,0.0018125880578907874,18.832793563261227,16.1499
7.148851999243101,0.0018430904365333803,19.409192360986843,17.2215
7.259283479385905,0.0018803348547679233,20.149366030563925,17.2215
7.361916947431034,0.00191408996131698,20.850375719895524,18.3582
7.4676612563265685,0.0019477040154055616,21.58546211168553,19.5619
7.548103492061298,0.001972395334238196,22.153079489059323,19.5619
7.627827185061243,0.0019961502906191532,22.722576292553647,20.8343
7.751236397425334,0.0020315381263032407,23.617291699268407,20.8343
7.833968608644273,0.0020541353804089,24.225727291764528,22.1766
7.945431795120239,0.0020831389347742042,25.055906432809586,22.1766
8.058522061241998,0.0021111124658325688,25.909765016103012,23.5898
8.151758908165826,0.0021328105287151153,26.622045136558466,25.0743
8.275516625510322,0.0021595613675131223,27.578313483837128,25.0743
8.392960015402899,0.0021833349315866363,28.496472355392786,26.6301
8.474693960613674,0.0021987648726185583,29.141181947116646,26.6301
8.599165477752685,0.002220630831616439,30.131398093236704,28.2568
8.728743798997668,0.0022409348922752554,31.172115842738428,29.9535
8.84683957013819,0.002257828967944797,32.128465296455495,29.9535
8.952535224689377,0.0022713142016198232,32.99014912071701,31.7187
9.073202533920606,0.0022851894440859273,33.979852299413196,33.5507
9.18176210847166,0.002296154423464737,34.87510826996945,33.5507
9.300038217637274,0.0023066283228238595,35.85507602136662,35.4469
9.431808675130208,0.0023163658801215277,36.95167681992279,35.4469
9.549727749758295,0.002323941064716946,37.93669880137044,37.4048
9.664489474230342,0.002329366474810845,38.89798282092045,37.4048
9.789829010632301,0.0023342544773629517,39.95020786380672,39.421
9.906045807931159,0.0023377888055628876,40.92758113350466,41.4922
10.069229751692879,0.0023405863233192515,42.30180020894288,41.4922
10.190881094733873,0.0023414821273132456,43.327110740274335,43.6144
10.33468994597594,0.0023415484987956542,44.53939022796598,43.6144
10.475469265182811,0.002339980085411157,45.725795641186565,45.7839
10.604187305635877,0.0023376265150140555,46.8096156342411,47.9962
10.734229898850122,0.0023339681508593663,47.90320122447774,47.9962
10.857422402037516,0.00232965113795384,48.93733989763756,50.2472
11.026289823187723,0.0023227390828241402,50.35154255658394,50.2472
11.151402216884824,0.0023165359509271896,51.396318004669226,52.5326
11.335310619804593,0.0023063733863760098,52.926732826466086,54.8479
11.470254560510318,0.0022977902938666355,54.04509160110287,54.8479
11.633415527807342,0.002286940161573292,55.391666190262995,57.189
11.741022008988592,0.0022791539833314583,56.276107554021166,57.189
11.921109511786037,0.0022651237587482075,57.74922748685486,59.5516
12.068547889590262,0.0022530812321540144,58.94833708811923,61.9317
12.23990590274334,0.002238487690535669,60.3337094788955,61.9317
12.4145079968373,0.002222543646169871,61.735742966119,64.3255
12.558327506780623,0.002209075293376061,62.88303263987245,64.3255
12.715023413764106,0.002194113465358058,64.12504159325547,66.7293
12.890214382277593,0.0021766769957188917,65.50338593279777,69.1395
13.065617135365803,0.0021588746699924876,66.87221987778987,69.1395
13.218554525044228,0.002142860752139735,68.05642272758809,71.553
13.402464955714015,0.002123175601018154,69.46864833618746,71.553
13.583371922572455,0.002103485070856023,70.84500108219258,73.9668
13.760733952389822,0.0020838489654375334,72.18179683306441,76.3781
13.94751354349984,0.002062920378778494,73.57593515097227,76.3781
14.11261452568902,0.0020442382449607772,74.79651824627479,78.7844
14.327411280208162,0.0020203931155090677,76.36800788526638,78.7844
14.498334876232677,0.0020018455395721954,77.60554255201876,81.1834
14.66695389151573,0.0019831671986900523,78.81508896702064,83.573
14.876150594949722,0.001958766818163374,80.29947115002477,83.573
15.08174949314859,0.001934689904679928,81.74035389234757,85.9514
15.27978466676341,0.0019111736094530808,83.11128986040474,85.9514
15.488336146010292,0.0018861912332550483,84.53674704109794,88.317
15.696820868717298,0.0018615345688306236,85.94317917386309,90.6682
15.869519979688855,0.0018409845792417545,87.09415670035177,90.6682
16.093020765516492,0.001814281641408454,88.56470169360112,93.0038
16.289101418389215,0.0017911003656189812,89.83722891466041,93.0038
16.50204077773624,0.0017659254268145657,91.20062822394436,95.3227
16.746467522978783,0.0017368281330302083,92.74174187609442,97.6241
16.948603113426103,0.0017132779507562895,93.99701582768242,97.6241
17.14912112659878,0.0016901291219966555,95.2253742034697,99.9069
17.396862030029297,0.0016615289280420367,96.71989966641519,99.9069
17.617168593274222,0.001636464496861965,98.02759559136021,102.1707
17.87205589082506,0.001607566063135126,99.51599739841463,104.4149
18.079410242901908,0.0015851623039297373,100.70765673827559,104.4149
18.330878504647146,0.0015585830649558255,102.1306371131583,106.639
18.57875637372335,0.001533263909350962,103.51007455689488,106.639
18.812394621107316,0.001510925829871391,104.79014078404009,108.8426
19.05960014555189,0.0014893666830992198,106.12499983882138,111.0256
19.300040804015268,0.0014701756814771184,107.40571300564997,111.0256
19.55237771511078,0.0014524837768298247,108.73300038631936,113.1877
19.85241717464394,0.0014349767727263234,110.29226166906983,113.1877
20.089856088625062,0.0014226342262420853,111.51356336977273,115.3289
20.342253637512528,0.0014092096040674218,112.80018103847621,117.449
20.595454534358446,0.0013956793607797697,114.07862786931916,117.449
20.8869985313548,0.0013796987268605333,115.53524036879774,119.5482
21.145792924033273,0.0013646285087940834,116.81373784885947,119.5482
21.448237708806992,0.001346367323150572,118.2895960426231,121.6265
21.712109351886646,0.0013304278383255799,119.56096192686816,123.6839
22.015027041302787,0.001312325397269202,121.00200104059523,123.6839
22.27348551823033,0.0012966432352183189,122.21582220472933,125.7206
22.572053831087217,0.0012781381042404189,123.59963726661994,125.7206
22.864222708079552,0.0012602007257955412,124.93450102788775,127.7368
23.18646790398492,0.001241183558421409,126.38530338232579,129.7327
23.5063431478209,0.0012222945725400207,127.80364423396185,129.7327
23.785284288194447,0.0012061098750783704,129.0228521035499,131.7085
24.106595053142975,0.0011872847541354301,130.40697108421395,131.7085
24.423838434550497,0.0011691698573060903,131.75253099675407,133.6644
24.727415204975337,0.0011509190068905975,133.02031614883873,135.6007
25.07740606248379,0.001129988077709331,134.45718671225052,135.6007
25.394122908049155,0.0011120808773013178,135.73536780077637,137.5177
25.738311911821363,0.0010926268759577184,137.10127289814193,137.5177
26.089136107431514,0.0010731133239365478,138.46886285389374,139.4156
26.409663024677165,0.0010550402403634287,139.69663655662634,141.2948
26.748412712944877,0.0010363676970886328,140.97179027510214,141.2948
27.12238082865874,0.0010159245697798913,142.35321808184705,143.1555
27.48743950737847,0.0009960941573532263,143.67534593504217,143.1555
27.836531479954715,0.0009777365151079336,144.91566734979781,144.9981
28.180254493488206,0.0009598317713750946,146.11435167015287,146.8228
28.567832222779593,0.0009393366809007454,147.43927336650714,146.8228
28.92172824250327,0.0009214426088204766,148.62439452565738,148.6299
29.285546315246158,0.0009030038444143916,149.81913004385981,148.6299
29.691659271121026,0.0008832069397463341,151.12475761827707,150.4199
30.126885476311045,0.0008622315784058538,152.49209737229762,152.1929
30.470699259903697,0.000846086802732647,153.54920895980226,152.1929
30.86455636587408,0.0008282116508576402,154.73618448097088,153.9493
31.297406705617902,0.0008085141293406467,156.01144599915833,153.9493
31.689106429682838,0.0007913518514815636,157.13923435962937,155.6894
32.16107909805245,0.0007707099328883001,158.46615960942248,157.4135
32.55934413717853,0.0007536050601018168,159.55888654037548,157.4135
32.96456985970338,0.0007375648978946885,160.64648599113272,159.1219
33.43814808587233,0.0007187204045681499,161.8878970478993,159.1219
33.84063391837809,0.0007028770729407041,162.91789944410544,160.8149
34.28952221837309,0.0006857194419390821,164.03956409493568,162.4927
34.74000266651312,0.0006701085279621371,165.1387873887955,162.4927
35.20357281724612,0.0006549488340146675,166.24450055291499,164.1558
35.64289741622077,0.0006412950544118615,167.26938743689112,164.1558
36.10859700414869,0.0006273051028678434,168.3328204448063,165.8043
36.6139983433485,0.000612601525476971,169.46072585207173,167.4386
37.05750493420495,0.0006002564318865596,170.42890865269322,167.4386
37.560306190252305,0.0005863980785820809,171.50279909510735,169.0589
38.04510169181559,0.0005741810662397891,172.51524529220123,169.0589
38.55642108009921,0.0005618098790144219,173.56092816187873,170.6655
39.0739894321892,0.0005495242390570892,174.59603264307106,172.2586
39.56265272339185,0.0005381230609585501,175.5526831531411,172.2586
40.0790553974443,0.000527819783629491,176.5434053175143,173.8385
40.62047768162356,0.0005174696965354591,177.56217816039984,173.8385
41.15958036137952,0.0005075005467001067,178.5565910150409,175.4056
41.6664604424768,0.0004990339195121372,179.47467063059804,176.9599
42.250302459597584,0.0004895416422328752,180.51392277404622,176.9599
42.832505523959796,0.0004800683606902852,181.52996476200315,178.5018
43.326447851260504,0.00047262164426015624,182.37686070556023,178.5018
43.928000529938274,0.0004628093383177897,183.38992187919337,180.0314
44.49035531289047,0.0004542357124662566,184.31770724828087,181.5491
45.08670651137829,0.000446381043081632,185.28435546756663,181.5491
45.69463270617856,0.0004377688725194826,186.25179817773642,183.055
46.26400948140356,0.0004301915887729472,187.14171683102802,183.055
46.907691229515606,0.00042104020912150003,188.12767955687121,184.5494
47.493240375585025,0.00041347954591228154,189.0074779997214,186.0325
48.11061105966568,0.00040574146749243814,189.9177611344395,186.0325
48.76416672143671,0.0003976817776663977,190.86328906896645,187.5045
49.37145300315486,0.0003905182366144393,191.72472264004574,187.5045
50.058315246767464,0.0003833596869442838,192.6816317871544,188.9655
50.67444437603156,0.0003766267370781533,193.5242838728191,190.4158
51.39412945853339,0.0003689521270323278,194.49008041685133,190.4158
52.08552121937275,0.00036191674089234996,195.39921719451527,191.8557
52.73873375389311,0.0003549803688403766,196.24231087588836,191.8557
53.39927249981297,0.000347635220946853,197.07875137664914,193.2852
54.10149801009231,0.00034016512209896063,197.94721995414503,194.7045
54.83928268829981,0.0003347382641283118,198.84356127380255,194.7045
55.50191484477785,0.00032981406867800355,199.63627283319377,196.1139
56.29198224597507,0.00032333577153873926,200.5651411479184,196.1139
56.996135062972705,0.0003178240494919758,201.37742149468335,197.5135
57.73770162747965,0.00031122417419974336,202.21791428559467,198.9034
58.53964374760787,0.00030490091686619374,203.10637754209293,198.9034
59.30284572064876,0.00030026705428867355,203.9380792238676,200.2839
60.08988955411645,0.0002954330171520171,204.78208598506637,200.2839
60.85038324448797,0.00029030344827296617,205.58361901755137,201.6551
61.6553363077508,0.0002848750793984951,206.4172490186142,203.0172
62.485981985860406,0.00027901549359468387,207.26032704353628,203.0172
63.3144649957286,0.00027373802293578184,208.08431656793286,204.3702
64.0491020481454,0.0002694171213110159,208.80250328221217,204.3702
64.96677434504032,0.00026448442066567287,209.68458904395328,205.7144
65.82809366590446,0.00026052095029592537,210.4979738080735,207.0499
66.68431476215521,0.00025881260396001267,211.2998758472234,207.0499
67.55107826676634,0.0002545314883175229,212.10046781573385,208.3769
68.44031164950795,0.00025030158076718085,212.9086124324675,208.3769
69.38384493145678,0.00024605687201666843,213.75185522001772,209.6954
70.2655544082986,0.00024231813419620934,214.52715272782436,211.0056
71.16843871063656,0.00023829361901122226,215.30773466238804,211.0056
72.1231843239069,0.00023522012011268197,216.12201242516264,212.3076
73.06282540215386,0.0002311580567916908,216.9119083033332,212.3076
74.02495506319734,0.00022848697028642726,217.70796940067322,213.6016
74.98593584703075,0.00022564626814159828,218.49331524248012,214.8877
75.98403567016125,0.00022252854443750207,219.29805847442913,214.8877
76.97719782034555,0.0002167312541270019,220.08119094758155,216.1659
78.00114593393273,0.00021418047069375365,220.875851439359,216.1659
79.02288279136022,0.0002116916493668699,221.65815048259375,217.4365
80.02969213187694,0.00020834012697072698,222.4205710512472,217.4365
81.07349828402201,0.00020434065814375636,223.19597057066255,218.6995
82.19999430365033,0.00019937441065987624,224.01570038961572,219.955
83.25504042406877,0.0001963377142790992,224.76691935799778,219.955
84.33408561494615,0.00019285700867253093,225.5232087968624,221.2031
85.42618635813395,0.0001887725297301198,226.2742320317252,221.2031
86.5725384418832,0.00018418399789217398,227.044197757085,222.4439
87.71421202090052,0.00017959454754402205,227.79289955943437,223.6776
88.88104552633233,0.0001756889881426652,228.53864862905408,223.6776
90.0594687161843,0.0001719737038844448,229.2758330531175,224.9042
91.18981168541643,0.0001692487907155622,229.96991018775825,224.9042
92.4215980205271,0.00016709674065840883,230.71616596715498,226.1238
93.63344549530082,0.00016329498939249306,231.43715390662103,227.3365
94.84726410547891,0.00016044631173766307,232.14262760349905,227.3365
96.10202425248093,0.0001579829768643852,232.86289238402802,228.5424
97.37449133382903,0.00015489600727453437,233.57950242684666,229.7416
98.61960401674112,0.00015268998886999767,234.26827378263022,229.7416
99.9308037971788,0.0001499814123658092,234.98287659702405,230.9341
101.22692156228754,0.00014649919613750795,235.67410244904917,230.9341
102.5288060390287,0.0001442731663389272,236.35543486591644,232.12
103.93367039263248,0.000141569989456546,237.07783545491057,233.2995
105.26786970072322,0.00013841241384221132,237.7497111752774,233.2995
106.66589701480335,0.0001343020896797664,238.43693154101345,234.4726
108.05136623806423,0.000132256273644582,239.10185421692088,234.4726
109.47593503706985,0.0001291205733495978,239.77224715674754,235.6393
110.94060120377276,0.00012582030208696518,240.44452232927515,235.6393
112.35709117677476,0.0001231406345075534,241.07899053819597,236.7997
113.85135290602842,0.00011963376523550015,241.73273526894096,237.954
115.38520171238316,0.00011679256412836037,242.3840374796774,237.954
116.87370445946853,0.00011468030747074612,243.0055441333127,239.1021
118.39366187698312,0.00011212834692931483,243.62491417325842,239.1021
119.9408574097024,0.00011052337726905439,244.2461074129976,240.2441
121.50152488615778,0.00010836453277448698,244.86157347003592,241.3801
123.11185877528455,0.00010644522602858735,245.48446650419854,241.3801
124.74589102639091,0.00010429406905603353,246.10434260424157,242.5102
126.3854620167282,0.00010199626892982564,246.7149165034672,242.5102
128.03830436832376,9.963236015379767e-5,247.31534978755025,243.6344
129.7483860419194,9.737598417018325e-5,247.92198836210417,244.7527
131.4302340627379,9.423682966077033e-5,248.50073965586324,244.7527
133.1162809257375,9.291368933947279e-5,249.07032429613724,245.8652
134.90989491085213,9.021259387216069e-5,249.66379468131862,245.8652
136.6621017901765,8.876393064437502e-5,250.22731656052375,246.972
138.4434818581078,8.539520860048452e-5,250.78603931766074,248.0731
140.30311150292556,8.371748474574142e-5,251.351815768809,248.0731
142.11401128828527,8.186950095527101e-5,251.89160456489097,249.1686
143.97656818423008,8.06777398971503e-5,252.436553911257,249.1686
145.88180087056426,7.931156462032312e-5,252.984870851305,250.2585
147.7988554437293,7.801839781297098e-5,253.52709899433117,251.3429
149.7261870196793,7.689574812856034e-5,254.06349541971554,251.3429
151.69894851068656,7.519313791541055e-5,254.60383044379836,252.4217
153.72392158183789,7.34838943971713e-5,255.1464201970937,252.4217
155.73871694889334,7.195746389496551e-5,255.67225411231436,253.4951
157.7284533562263,7.013928704124334e-5,256.182430146316,254.5631
159.82388751771717,6.780418420127387e-5,256.7009518668406,254.5631
161.90843426207704,6.58419938646467e-5,257.20302422807896,255.6257
164.02451340145535,6.4959453489317e-5,257.6988917363301,255.6257
166.20921762009462,6.312492345969484e-5,258.2022549629587,256.6829
168.40186457958487,6.33458390916446e-5,258.70484748967874,257.7348
170.6170363814301,6.285009398329522e-5,259.2076197361416,257.7348
172.82640942666268,6.223940536094982e-5,259.70356736742065,258.7815
175.02336181448567,6.121519854703278e-5,260.18907161952455,258.7815
177.42326269209386,6.005999976317151e-5,260.7142838209157,259.8229
179.7310389139255,5.827653618758237e-5,261.2059427362653,260.8591
182.10515574216845,5.739998618892991e-5,261.70146821796897,260.8591
184.51178084737725,5.578083077341641e-5,262.1896099208405,261.8901
186.9115503049559,5.3931123447624236e-5,262.6649868537922,261.8901
189.3962806094355,5.313460324618025e-5,263.14610283908695,262.916
191.83979418244627,5.305729972327463e-5,263.61396764480713,263.9367
194.3764207939307,5.277633508740656e-5,264.09459915038775,263.9367
196.91859303176403,5.290566540221542e-5,264.57887617225083,264.9524
199.51771232002312,5.186824929983231e-5,265.06799284390786,264.9524
202.14723007288245,5.0322832090817984e-5,265.551990715937,265.9629
204.82219808710948,4.9296824385967914e-5,266.0305929302222,266.9684
207.49893324792387,4.796357267387473e-5,266.5002473810377,266.9684
210.19877798868552,4.717051696027342e-5,266.96319500437005,267.9689
212.9544345860349,4.5852923781203314e-5,267.42410478097565,267.9689
215.77153774069416,4.555508343302972e-5,267.88640862014506,268.9644
218.60550940884485,4.533510602160302e-5,268.3491316144046,269.9549
221.47363450050355,4.527813671064413e-5,268.81656638230254,269.9549
224.38565777632925,4.4686420141994334e-5,269.28859966448977,270.9404
227.31298448549379,4.346083115480594e-5,269.7519182887801,270.9404
230.28684165669813,4.261910460871952e-5,270.2125980967096,271.9209
233.30981218271788,4.23588126859954e-5,270.6705841451603,272.8965
236.34846929225657,4.043991046079933e-5,271.11981910123006,272.8965
239.4572582815091,4.017087439653666e-5,271.5686884630398,273.8672
242.66331780897247,4.0177763769922746e-5,272.03217186113227,273.8672
245.83916922648748,4.0229619885093286e-5,272.4897717455028,274.833
249.06242928822837,3.983533834626237e-5,272.9551206930896,275.7939
252.33364408804312,3.671138803972139e-5,273.414238791138,275.7939
255.6008121597767,3.7472956974401906e-5,273.839125728833,276.7499
259.0412205030521,3.594848015749742e-5,274.2996387155943,276.7499
262.4187035333448,3.515490834498436e-5,274.73581638613626,277.701
265.83194365315967,3.630623522947963e-5,275.17726331516894,278.6472
269.31911957283813,3.644202721154885e-5,275.6337745119302,278.6472
272.8397598035468,3.5612710144638526e-5,276.0906964144592,279.5886
276.4195513169633,3.474634697539536e-5,276.5407875901053,279.5886
280.07183799743655,3.346327053960244e-5,276.9901859284976,280.5251
283.7651152480311,3.265975524565355e-5,277.4315406521887,281.4568
287.5100170273913,3.2744599773425813e-5,277.86827467638744,281.4568
291.2473454487324,3.249693672953694e-5,278.30418969836813,282.3837
295.13139812151593,3.286561087223497e-5,278.75872850700694,282.3837
298.96737666659885,3.1150357053162e-5,279.20245281562876,283.3057
302.874203353458,3.068311952982298e-5,279.64052158447583,284.2229
306.85263965931205,2.9458811053323448e-5,280.0764905608659,284.2229
310.88876600311863,2.934802415270875e-5,280.5009115200016,285.1353
314.98188314696154,2.9608315214853695e-5,280.9366731755144,285.1353
319.09367224143614,2.9937944966520304e-5,281.37442186819976,286.0428
323.2700464147329,2.8913205206001194e-5,281.818094989177,286.9455
327.5149894467327,2.6923313513101998e-5,282.25037847190237,286.9455
331.8366091446744,2.5731312792853022e-5,282.65814804063166,287.8434
336.1724518691169,2.7086028196706032e-5,283.0697129528288,287.8434
340.62340795503724,2.7383576264379265e-5,283.5050950227761,288.7364
345.0857299776872,2.7233570137081584e-5,283.94995941275874,289.6246
349.6529552481572,2.614765967963202e-5,284.38628567392453,289.6246
354.1589439696074,2.413640721858852e-5,284.7908390246737,290.508
358.85897282991147,2.396323205407342e-5,285.19530344122296,290.508
363.54225082735223,2.497096839221745e-5,285.610048121865,291.3866
368.35117253833346,2.5072083926274848e-5,286.04283833909017,292.2603
373.19531711935997,2.4202481184685697e-5,286.4689854509476,292.2603
378.0925555669599,2.321595485105723e-5,286.88834687209163,293.1291
383.04797012984756,2.2106388119068234e-5,287.2857731643382,293.1291
388.0869354073869,2.323803619922393e-5,287.69554466847035,293.9931
393.11869936843715,2.3649983379757643e-5,288.12114791959283,294.8523
398.3578735435009,2.1649670030851567e-5,288.5495008249937,294.8523
403.55883819229075,2.003082718590973e-5,288.9311425663641,295.7066
408.843515897327,2.1449788348751772e-5,289.32214482612693,295.7066
414.23814610097145,2.307308055912168e-5,289.74852887169067,296.5559
419.69122123036124,2.144355903616496e-5,290.1844195308636,297.4004
425.19491976459824,1.8827148301502258e-5,290.5846213224459,297.4004
430.7370031505823,2.1026647609147086e-5,290.9583723054766,298.24
436.41435063627034,1.9339062664683324e-5,291.37965687289494,298.24
442.15636697444654,2.0092130923838977e-5,291.7938575658777,299.0747
447.9664262538486,1.846381259291837e-5,292.18753094117204,299.9045
453.8400321195523,1.8582875346059295e-5,292.56296354279414,299.9045
459.8018180251784,1.8630522546088484e-5,292.95362295879545,300.7293
465.8261329536306,1.9080202641432728e-5,293.365882357864,300.7293
471.9566526511643,1.804610502310649e-5,293.7661077808289,301.5492
478.1690187379387,1.6457893870839074e-5,294.1413229820942,302.3641
484.43022024657995,1.71330214246255e-5,294.51185706062194,302.3641
490.7505306435294,1.73771588008385e-5,294.91903130305786,303.174
497.2385312250588,1.3543497777733646e-5,295.2915639336585,303.174
503.75965631908844,1.7229451128237665e-5,295.64598591340933,303.9789
