Repository: MicroPoroChemoMechanics/ChemistryLab.jl

# ChemistryLab
`ChemistryLab.jl` handles chemical formulas, species and reactions as
objects in their own right, imports thermodynamic databases of the formats in common
use, and solves equilibrium by Gibbs-energy minimization. Kinetics and chemo-mechanical
coupling build on the same objects.

It grew out of work on low-carbon cementitious materials and aqueous solutions,
but its scope is not restricted to them: formula parsing, Unicode/Phreeqc
conversion, stoichiometric matrices, reaction algebra, activity models,
temperature sweeps and speciation diagrams are general.

It is written for work that has to be reproducible and scripted — aqueous
geochemistry, cement chemistry, and any problem where speciation, a database and
a solver have to be driven from a script.

## Features

- **Chemical formula handling**: Create, convert, and display formulas with charge management and Unicode/Phreeqc notation ([Parkhurst and Appelo 2013](https://doi.org/10.3133/tm6a43)).
- **Chemical species management**: `Species` and `CemSpecies` types to represent solution and solid phase species; `with_class` to requalify a species without modifying the original.
- **Stoichiometric matrices**: Automatic construction of matrices for reaction and equilibrium analysis.
- **Thermodynamic databases**: `import_database` reads databases of reactions (PHREEQC, The Geochemist's Workbench, EQ3/6) and of formation properties (JSON and YAML formats), and builds their species; a database of reactions comes with the activity model it was fitted with. No database is stored in the package: `datapath` obtains the freely redistributable ones from their publishers on first use and checks each against a SHA-256, `install_database` takes a file downloaded by hand under its publisher's terms, and `fetch_databases` prepares a machine for offline work. Solid solution definitions are loaded from a TOML file with `build_solid_solutions`.
- **Parsing tools**: Convert chemical notations, extract charges, calculate molar mass, and more.
- **Solid solutions**: Define ideal (`IdealSolidSolutionModel`), Redlich-Kister (`RedlichKisterModel`, [Redlich and Kister 1948](https://doi.org/10.1021/ie50458a036)), regular (`RegularSolutionModel`), sublattice (`SublatticeModel`, as in C-(N-)A-S-H) or compound-energy (`CompoundEnergyModel`, as in CASH+) mineral mixing phases via `SolidSolutionPhase`; end-members are automatically requalified at construction time, and a miscibility gap is detected, refused when spurious and located when real.
- **Activity models**: Built-in aqueous activity models for equilibrium: `DiluteSolutionModel` (ideal), `HKFActivityModel` (extended Debye-Hückel B-dot, [Helgeson 1969](https://doi.org/10.2475/ajs.267.7.729)), `DaviesActivityModel`, `TruesdellJonesActivityModel`, `SITActivityModel` and `PitzerActivityModel` (with the higher-order electrostatic terms of [Pitzer 1975](https://doi.org/10.1007/BF00646562), temperature terms, and a reader of PHREEQC's `PITZER` block), and `cemdata18_activity_model`, the extended Debye-Hückel setting Cemdata18 ([Lothenbach et al. 2019](https://doi.org/10.1016/j.cemconres.2018.04.018)) prescribes.
- **Chemical equilibrium**: Compute thermodynamic equilibrium compositions from initial states using Gibbs energy minimization (`equilibrate`, `ChemicalSystem`, `ChemicalState`), with `equilibrate_certified` returning a KKT certificate that states what it proves — a global minimum, a KKT point, or a speciation consistent with its own activities (`scope`).
- **Oxidation state**: Charge is kept as a conservation law of its own wherever an element appears at several valences, with `pe`, `Eh`, `half_reaction` and the `FixedpE` / `FixedEh` constraints — which is what a slag-blended binder needs, its sulfur arriving as S(-II) into a pore solution carrying S(+VI).
- **Cementitious binders, CEM I to CEM V**: A glass with no formula enters through `oxide_budget` from its oxide analysis; how far each constituent has reacted is stated rather than assumed complete, bounded by `powers_alpha_max` for the water and space available, under either curing convention; `CapillaryWater` and `SaturatedCuring` are the two boundary conditions a specimen can be cured under.
- **Surfaces**: Surface complexation on site families (`SiteFamily`), with constant-capacitance (`ConstantCapacitance`) or diffuse-layer (`DiffuseLayer`) electrostatics, cation exchange in the Vanselow or Gaines-Thomas convention, and the diffuse-layer inventory of a Donnan layer (`DonnanLayer`).
- **Recipes, kinetics and calorimetry**: A binder blended, hydrated, carbonated or leached as a `Recipe`; mineral dissolution and precipitation as a `KineticsProblem` with the Parrott-Killoh and Waller rate laws; isothermal and semi-adiabatic calorimetry.

# `datapath` names a database independently of the working directory,

File: data/cemdata18-zeolites.json (part 1 of 14)
{
  "datasources": [
    "db.thermohub.org",
    "[2014THO/HUM]",
    "[2019LOT/KUL]",
    "https://www.empa.ch/web/s308/thermodynamic-data"
  ],
  "date": "11.12.2019 10:33:52",
  "elements": [
    {
      "atomic_mass": {
        "name": "M0i",
        "values": [
          0
        ]
      },
      "class_": {
        "4": "CHARGE"
      },
      "datasources": [
        "PSI-Nagra-12-07"
      ],
      "entropy": {
        "name": "S0i",
        "values": [
          -65.3399963378906
        ]
      },
      "symbol": "Zz"
    },
    {
      "atomic_mass": {
        "name": "M0i",
        "values": [
          1.00794994831085
        ]
      },
      "class_": {
        "0": "ELEMENT"
      },
      "datasources": [
        "PSI-Nagra-12-07"
      ],
      "entropy": {
        "name": "S0i",
        "values": [
          65.3399963378906
        ]
      },
      "symbol": "H"
    },
    {
      "atomic_mass": {
        "name": "M0i",
        "values": [
          12.0108003616333
        ]
      },
      "class_": {
        "0": "ELEMENT"
      },
      "datasources": [
        "PSI-Nagra-12-07"
      ],
      "entropy": {
        "name": "S0i",
        "values": [
          5.73999977111816
        ]
      },
      "symbol": "C"
    },
    {
      "atomic_mass": {
        "name": "M0i",
        "values": [
          14.0066995620728
        ]
      },
      "class_": {
        "0": "ELEMENT"
      },
      "datasources": [
        "PSI-Nagra-12-07"
      ],
      "entropy": {
        "name": "S0i",
        "values": [
          95.8044967651367
        ]
      },
      "symbol": "N"
    },
    {
      "atomic_mass": {
        "name": "M0i",
        "values": [
          15.999400138855
        ]
      },
      "class_": {
        "0": "ELEMENT"
      },
      "datasources": [
        "PSI-Nagra-12-07"
      ],
      "entropy": {
        "name": "S0i",
        "values": [
          102.569000244141
        ]
      },
      "symbol": "O"
    },
    {
      "atomic_mass": {
        "name": "M0i",
        "values": [
          22.9897994995117
        ]
      },
      "class_": {
        "0": "ELEMENT"
      },
      "datasources": [
        "PSI-Nagra-12-07"
      ],
      "entropy": {
        "name": "S0i",
        "values": [
          51.2999992370605
        ]
      },
      "symbol": "Na"
    },
    {
      "atomic_mass": {
        "name": "M0i",
        "values": [
          24.3050003051758
        ]
      },
      "class_": {
        "0": "ELEMENT"
      },
      "datasources": [
        "PSI-Nagra-12-07"
      ],
      "entropy": {
        "name": "S0i",
        "values": [
          32.6699981689453
        ]
      },
      "symbol": "Mg"
    },
    {
      "atomic_mass": {
        "name": "M0i",
        "values": [
          26.9815406799316
        ]
      },
      "class_": {
        "0": "ELEMENT"
      },
      "datasources": [
        "PSI-Nagra-12-07"
      ],
      "entropy": {
        "name": "S0i",
        "values": [
          28.2999992370605
        ]
      },
      "symbol": "Al"
    },
    {
      "atomic_mass": {
        "name": "M0i",
        "values": [
          28.0855007171631
        ]
      },
      "class_": {
        "0": "ELEMENT"
      },
      "datasources": [
        "PSI-Nagra-12-07"
      ],
      "entropy": {
        "name": "S0i",
        "values": [
          18.8099994659424
        ]
      },
      "symbol": "Si"
    },
    {
      "atomic_mass": {
        "name": "M0i",
        "values": [
          32.0670013427734
        ]
      },
      "class_": {
        "0": "ELEMENT"
      },
      "datasources": [
        "PSI-Nagra-12-07"
      ],
      "entropy": {
        "name": "S0i",
        "values": [
          31.7980003356934
        ]
      },
      "symbol": "S"
    },
    {
      "atomic_mass": {
        "name": "M0i",
        "values": [
          35.4529991149902
        ]
      },
      "class_": {
        "0": "ELEMENT"
      },
      "datasources": [
        "PSI-Nagra-12-07"
      ],
      "entropy": {
        "name": "S0i",
        "values": [
          111.540496826172
        ]
      },
      "symbol": "Cl"
    },
    {
      "atomic_mass": {
        "name": "M0i",
        "values": [
          39.0983009338379
        ]
      },
      "class_": {
        "0": "ELEMENT"
      },
      "datasources": [
        "PSI-Nagra-12-07"
      ],
      "entropy": {
        "name": "S0i",
        "values": [
          64.6799926757812
        ]
      },
      "symbol": "K"
    },
    {
      "atomic_mass": {
        "name": "M0i",
        "values": [
          40.0779991149902
        ]
      },
      "class_": {
        "0": "ELEMENT"
      },
      "datasources": [
        "PSI-Nagra-12-07"
      ],
      "entropy": {
        "name": "S0i",
        "values": [
          41.5900001525879
        ]
      },
      "symbol": "Ca"
    },
    {
      "atomic_mass": {
        "name": "M0i",
        "values": [
          55.8450012207031
        ]
      },
      "class_": {
        "0": "ELEMENT"
      },
      "datasources": [
        "PSI-Nagra-12-07"
      ],
      "entropy": {
        "name": "S0i",
        "values": [
          27.2800006866455
        ]
      },
      "symbol": "Fe"
    },
    {
      "atomic_mass": {
        "name": "M0i",
        "values": [
          87.620002746582
        ]
      },
      "class_": {
        "0": "ELEMENT"
      },
      "datasources": [
        "PSI-Nagra-12-07"
      ],
      "entropy": {
        "name": "S0i",
        "values": [
          55.7000007629395
        ]
      },
      "symbol": "Sr"
    }
  ],
  "reactions": [
    {
      "Pst": 100000,
      "TPMethods": [
        {
          "limitsTP": {
            "lowerP": 0,
            "lowerT": 273.15,
            "upperP": 0,
            "upperT": 273.15
          },
          "logk_ft_coeffs": {
            "values": [
              132.86099243164,
              0,
              -5357.7202148438,
              -23.727699279785,
              0,
              0,
              0,
              0,
              0,
              0,
              0,
              0
            ]
          },
          "method": {
            "0": "logk_fpt_function"
          }
        },
        {
          "method": {
            "7": "logk_3_term_extrap"
          }
        },
        {
          "method": {
            "13": "dr_volume_constant"
          }
        }
      ],
      "Tst": 298.15,
      "datasources": [
        "Cemdata18"
      ],
      "drsm_enthalpy": {
        "units": [
          "J/mol"
        ],
        "values": [
          -32865.728
        ]
      },
      "drsm_entropy": {
        "units": [
          "J/(mol*K)"
        ],
        "values": [
          -498.87298583984
        ]
      },
      "drsm_gibbs_energy": {
        "units": [
          "J/mol"
        ],
        "values": [
          115873.25
        ]
      },
      "drsm_heat_capacity_p": {
        "units": [
          "J/(mol*K)"
        ],
        "values": [
          -454.26300048828
        ]
      },
      "drsm_volume": {
        "units": [
          "J/bar"
        ],
        "values": [
          -3.8919999599457
        ]
      },
      "equation": "zeoliteP_Ca = 2AlO2- + Ca+2 + 2SiO2@ + 4.5H2O@",
      "limitsTP": {
        "lowerP": 0.1,
        "lowerT": 273.15,
        "range": false,
        "upperP": 1000000,
        "upperT": 298.15
      },
      "logKr": {
        "errors": [
          2
        ],
        "values": [
          -20.3
        ]
      },
      "reactants": [
        {
          "coefficient": -1,
          "symbol": "zeoliteP_Ca"
        },
        {
          "coefficient": 2,
          "symbol": "SiO2@"
        },
        {
          "coefficient": 4.5,
          "symbol": "H2O@"
        },
        {
          "coefficient": 1,
          "symbol": "Ca+2"
        },
        {
          "coefficient": 2,
          "symbol": "AlO2-"
        }
      ],
      "symbol": "zeoliteP_Ca"
    },
    {
      "Pst": 100000,
      "TPMethods": [
        {
          "limitsTP": {
            "lowerP": 0,
            "lowerT": 273.15,
            "upperP": 100000000,
            "upperT": 423.15
          },
          "logk_ft_coeffs": {
            "values": [
              181.54400634766,
              0,
              -10396.400390625,
              -29.860799789429,
              0,
              0,
              0,
              0,
              0,
              0,
              0,
              0
            ]
          },
          "method": {
            "0": "logk_fpt_function"
          }
        },
        {
          "method": {
            "7": "logk_3_term_extrap"
          }
        },
        {
          "method": {
            "13": "dr_volume_constant"
          }
        }
      ],
      "Tst": 293.15,
      "datasources": [
        "Cemdata18"
      ],
      "drsm_enthalpy": {
        "units": [
          "J/mol"
        ],
        "values": [
          31561.855
        ]
      },
      "drsm_entropy": {
        "units": [
          "J/(mol*K)"
        ],
        "values": [
          -343.57998657227
        ]
      },
      "drsm_gibbs_energy": {
        "units": [
          "J/mol"
        ],
        "values": [
          132282.33
        ]
      },
      "drsm_heat_capacity_p": {
        "units": [
          "J/(mol*K)"
        ],
        "values": [
          -571.68103027344
        ]
      },
      "drsm_volume": {
        "units": [
          "J/bar"
        ],
        "values": [
          -8.7332401275635
        ]
      },
      "equation": "M15SH = 1.5Mg+2 + SiO2@ + 3OH- + H2O@",
      "limitsTP": {
        "lowerP": 0.1,
        "lowerT": 273.15,
        "range": false,
        "upperP": 1000000,
        "upperT": 298.15
      },
      "logKr": {
        "values": [
          -23.57
        ]
      },
      "reactants": [
        {
          "coefficient": 1,
          "symbol": "SiO2@"
        },
        {
          "coefficient": 3,
          "symbol": "OH-"
        },
        {
          "coefficient": -1,
          "symbol": "M15SH"
        },
        {
          "coefficient": 1.5,
          "symbol": "Mg+2"
        },
        {
          "coefficient": 1,
          "symbol": "H2O@"
        }
      ],
      "symbol": "M15SH"
    },
    {
      "Pst": 100000,
      "TPMethods": [
        {
          "limitsTP": {
            "lowerP": 0,
            "lowerT": 273.15,
            "upperP": 100000000,
            "upperT": 423.15
          },
          "logk_ft_coeffs": {
            "values": [
              189.00199890137,
              0,
              -12089.200195312,
              -31.081300735474,
              0,
              0,
              0,
              0,
              0,
              0,
              0,
              0
            ]
          },
          "method": {
            "0": "logk_fpt_function"
          }
        },
        {
          "method": {
            "7": "logk_3_term_extrap"
          }
        },
        {
          "method": {
            "13": "dr_volume_constant"
          }
        }
      ],
      "Tst": 293.15,
      "datasources": [
        "Cemdata18"
      ],
      "drsm_enthalpy": {
        "units": [
          "J/mol"
        ],
        "values": [
          57008.631
        ]
      },
      "drsm_entropy": {
        "units": [
          "J/(mol*K)"
        ],
        "values": [
          -356.90301513672
        ]
      },
      "drsm_gibbs_energy": {
        "units": [
          "J/mol"
        ],
        "values": [
          161634.75
        ]
      },
      "drsm_heat_capacity_p": {
        "units": [
          "J/(mol*K)"
        ],
        "values": [
          -595.04699707031
        ]
      },
      "drsm_volume": {
        "units": [
          "J/bar"
        ],
        "values": [
          -9.1834096908569
        ]
      },
      "equation": "M075SH = 1.5Mg+2 + 2SiO2@ + 3OH- + H2O@",
      "limitsTP": {
        "lowerP": 0.1,
        "lowerT": 273.15,
        "range": false,
        "upperP": 1000000,
        "upperT": 298.15
      },
      "logKr": {
        "values": [
          -28.8
        ]
      },
      "reactants": [
        {
          "coefficient": 1,
          "symbol": "H2O@"
        },
        {
          "coefficient": -1,
          "symbol": "M075SH"
        },
        {
          "coefficient": 2,
          "symbol": "SiO2@"
        },
        {
          "coefficient": 3,
          "symbol": "OH-"
        },
        {
          "coefficient": 1.5,
          "symbol": "Mg+2"
        }
      ],
      "symbol": "M075SH"
    },
    {
      "Pst": 100000,
      "TPMethods": [
        {
          "limitsTP": {
            "lowerP": 0,
            "lowerT": 273.15,
            "upperP": 0,
            "upperT": 273.15
          },
          "logk_ft_coeffs": {
            "values": [
              34.716400146484,
              0,
              -7737.6801757812,
              -6.0664300918579,
              0,
              0,
              0,
              0,
              0,
              0,
              0,
              0
            ]
          },
          "method": {
            "0": "logk_fpt_function"
          }
        },
        {
          "method": {
            "7": "logk_3_term_extrap"
          }
        },
        {
          "method": {
            "13": "dr_volume_constant"
          }
        }
      ],
      "Tst": 298.15,
      "datasources": [
        "Cemdata18"
      ],
      "drsm_enthalpy": {
        "units": [
          "J/mol"
        ],
        "values": [
          113509.45
        ]
      },
      "drsm_entropy": {
        "units": [
          "J/(mol*K)"
        ],
        "values": [
          -113.22499847412
        ]
      },
      "drsm_gibbs_energy": {
        "units": [
          "J/mol"
        ],
        "values": [
          147267.48
        ]
      },
      "drsm_heat_capacity_p": {
        "units": [
          "J/(mol*K)"
        ],
        "values": [
          -116.14099884033
        ]
      },
      "drsm_volume": {
        "units": [
          "J/bar"
        ],
        "values": [
          -7.8000001907349
        ]
      },
      "equation": "chabazite = 2AlO2- + Ca+2 + 4SiO2@ + 6H2O@",
      "limitsTP": {
        "lowerP": 0.1,
        "lowerT": 273.15,
        "range": false,
        "upperP": 1000000,
        "upperT": 298.15
      },
      "logKr": {
        "errors": [
          2
        ],
        "values": [
          -25.8
        ]
      },
      "reactants": [
        {
          "coefficient": 2,
          "symbol": "AlO2-"
        },
        {
          "coefficient": -1,
          "symbol": "chabazite"
        },
        {
          "coefficient": 1,
          "symbol": "Ca+2"
        },
        {
          "coefficient": 6,
          "symbol": "H2O@"
        },
        {
          "coefficient": 4,
          "symbol": "SiO2@"
        }
      ],
      "symbol": "chabazite"
    },
    {
      "Pst": 100000,
      "TPMethods": [
        {
          "limitsTP": {
            "lowerP": 0,
            "lowerT": 273.15,
            "upperP": 0,
            "upperT": 273.15
          },
          "logk_ft_coeffs": {
            "values": [
              11.719599723816,
              0,
              -6871.83984375,
              -1.5394699573517,
              0,
              0,
              0,
              0,
              0,
              0,
              0,
              0
            ]
          },
          "method": {
            "0": "logk_fpt_function"
          }
        },
        {
          "method": {
            "7": "logk_3_term_extrap"
          }
        },
        {
          "method": {
            "13": "dr_volume_constant"
          }
        }
      ],
      "Tst": 298.15,
      "datasources": [
        "Cemdata18"
      ],
      "drsm_enthalpy": {
        "units": [
          "J/mol"
        ],
        "values": [
          122773.05
        ]
      },
      "drsm_entropy": {
        "units": [
          "J/(mol*K)"
        ],
        "values": [
          26.971000671387
        ]
      },
      "drsm_gibbs_energy": {
        "units": [
          "J/mol"
        ],
        "values": [
          114731.64
        ]
      },
      "drsm_heat_capacity_p": {
        "units": [
          "J/(mol*K)"
        ],
        "values": [
          -29.472999572754
        ]
      },
      "drsm_volume": {
        "units": [
          "J/bar"
        ],
        "values": [
          -4.4899001121521
        ]
      },
      "equation": "zeoliteX = 2AlO2- + 2Na+ + 2.5SiO2@ + 6.2H2O@",
      "limitsTP": {
        "lowerP": 0.1,
        "lowerT": 273.15,
        "range": false,
        "upperP": 1000000,
        "upperT": 298.15
      },
      "logKr": {
        "errors": [
          1
        ],
        "values": [
          -20.1
        ]
      },
      "reactants": [
        {
          "coefficient": 6.2,
          "symbol": "H2O@"
        },
        {
          "coefficient": 2,
          "symbol": "AlO2-"
        },
        {
          "coefficient": 2.5,
          "symbol": "SiO2@"
        },
        {
          "coefficient": -1,
          "symbol": "zeoliteX"
        },
        {
          "coefficient": 2,
          "symbol": "Na+"
        }
      ],
      "symbol": "zeoliteX"
    },
    {
      "Pst": 100000,
      "TPMethods": [
        {
          "limitsTP": {
            "lowerP": 0,
            "lowerT": 273.15,
            "upperP": 0,
            "upperT": 273.15
          },
          "logk_ft_coeffs": {
            "values": [
              -4.6727299690247,
              0,
              -7863.669921875,
              1.061429977417,
              0,
              0,
              0,
              0,
              0,
              0,
              0,
              0
            ]
          },
          "method": {
            "0": "logk_fpt_function"
          }
        },
        {
          "method": {
            "7": "logk_3_term_extrap"
          }
        },
        {
          "method": {
            "13": "dr_volume_constant"
          }
        }
      ],
      "Tst": 298.15,
      "datasources": [
        "Cemdata18"
      ],
      "drsm_enthalpy": {
        "units": [
          "J/mol"
        ],
        "values": [
          156607.66
        ]
      },
      "drsm_entropy": {
        "units": [
          "J/(mol*K)"
        ],
        "values": [
          46.643001556396
        ]
      },
      "drsm_gibbs_energy": {
        "units": [
          "J/mol"
        ],
        "values": [
          142701.05
        ]
      },
      "drsm_heat_capacity_p": {
        "units": [
          "J/(mol*K)"
        ],
        "values": [
          20.320999145508
        ]
      },
      "drsm_volume": {
        "units": [
          "J/bar"
        ],
        "values": [
          -5.7610998153686
        ]
      },
      "equation": "zeoliteY = 2AlO2- + 2Na+ + 4SiO2@ + 8H2O@",
      "limitsTP": {
        "lowerP": 0.1,
        "lowerT": 273.15,
        "range": false,
        "upperP": 1000000,
        "upperT": 298.15
      },
      "logKr": {
        "errors": [
          2
        ],
        "values": [
          -25
        ]
      },
      "reactants": [
        {
          "coefficient": 2,
          "symbol": "AlO2-"
        },
        {
          "coefficient": 8,
          "symbol": "H2O@"
        },
        {
          "coefficient": 2,
          "symbol": "Na+"
        },
        {
          "coefficient": -1,
          "symbol": "zeoliteY"
        },
        {
          "coefficient": 4,
          "symbol": "SiO2@"
        }
      ],
      "symbol": "zeoliteY"
    },
    {
      "Pst": 100000,
      "TPMethods": [
        {
          "limitsTP": {
            "lowerP": 0,
            "lowerT": 273.15,
            "upperP": 0,
            "upperT": 273.15
          },
          "logk_ft_coeffs": {
            "values": [
              31.858600616455,
              0,
              -9899.4404296875,
              -5.0645399093628,
              0,
              0,
              0,
              0,
              0,
              0,
              0,
              0
            ]
          },
          "method": {
            "0": "logk_fpt_function"
          }
        },
        {
          "method": {
            "7": "logk_3_term_extrap"
          }
        },
        {
          "method": {
            "13": "dr_volume_constant"
          }
        }
      ],
      "Tst": 298.15,
      "datasources": [
        "Cemdata18"
      ],
      "drsm_enthalpy": {
        "units": [
          "J/mol"
        ],
        "values": [
          160614.89
        ]
      },
      "drsm_entropy": {
        "units": [
          "J/(mol*K)"
        ],
        "values": [
          -39.470001220703
        ]
      },
      "drsm_gibbs_energy": {
        "units": [
          "J/mol"
        ],
        "values": [
          172382.87
        ]
      },
      "drsm_heat_capacity_p": {
        "units": [
          "J/(mol*K)"
        ],
        "values": [
          -96.959999084473
        ]
      },
      "drsm_volume": {
        "units": [
          "J/bar"
        ],
        "values": [
          -6.8354997634888
        ]
      },
      "equation": "natrolite = 2AlO2- + 2Na+ + 3SiO2@ + 2H2O@",
      "limitsTP": {
        "lowerP": 0.1,
        "lowerT": 273.15,
        "range": false,
        "upperP": 1000000,
        "upperT": 298.15
      },
      "logKr": {
        "errors": [
          1
        ],
        "values": [
          -30.2
        ]
      },
      "reactants": [
        {
          "coefficient": 2,
          "symbol": "H2O@"
        },
        {
          "coefficient": 2,
          "symbol": "AlO2-"
        },
        {
          "coefficient": 2,
          "symbol": "Na+"
        },
        {
          "coefficient": 3,
          "symbol": "SiO2@"
        },
        {
          "coefficient": -1,
          "symbol": "natrolite"
        }
      ],
      "symbol": "natrolite"
    }
  ],
  "substances": [
    {
      "Pst": 100000,
      "TPMethods": [
        {
          "method": {
            "32": "water_eos_iapws95_reaktoro"
          }
        },
        {
          "method": {
            "25": "water_diel_jnort91_reaktoro"
          }
        }
      ],
      "Tst": 298.15,
      "aggregate_state": {
        "4": "AS_AQUEOUS"
      },
      "class_": {
        "3": "SC_AQSOLVENT"
      },
      "datasources": [
        "SUPCRT:1992:prog:               "
      ],
      "formula": "H2O@",
      "formula_charge": 0,
      "name": "H2O  l",
      "sm_enthalpy": {
        "units": [
          "J/mol"
        ],
        "values": [
          -285881
        ]
      },
      "sm_entropy_abs": {
        "units": [
          "J/(mol*K)"
        ],
        "values": [
          69.922996520996
        ]
      },
      "sm_gibbs_energy": {
        "units": [
          "J/mol"
        ],
        "values": [
          -237183
        ]
      },
      "sm_heat_capacity_p": {
        "errors": [
          0
        ],
        "units": [
          "J/(mol*K)"
        ],
        "values": [
          75.360527038574
        ]
      },
      "sm_volume": {
        "errors": [
          0
        ],
        "units": [
          "J/bar"
        ],
        "values": [
          1.8068397045136
        ]
      },
      "symbol": "H2O@"
    },
    {
      "Pst": 100000,
      "TPMethods": [
        {
          "limitsTP": {
            "lowerT": 273.15,
            "range": true,
            "upperT": 373.15
          },
          "m_heat_capacity_ft_coeffs": {
            "names": [
              "a0",
              "a1",
              "a2",
              "a3",
              "a4",
              "a5",
              "a6",
              "a7",
              "a8",
              "a9",
              "a10"
            ],
            "units": [
              "J/(mol*K)",
              "J/(mol*K^2)",
              "(J*K)/mol",
              "J/(mol*K^0.5)",
              "J/(mol*K^3)",
              "J/(mol*K^4)",
              "J/(mol*K^5)",
              "(J*K^2)/mol",
              "J/mol",
              "J/(mol*K^1.5)",
              "J/(mol*K)"
            ],
            "values": [
              88.903396606445,
              0,
              0,
              0,
              0,
              0,
              0,
              0,
              0,
              0,
              0,
              0
            ]
          },
          "method": {
            "0": "cp_ft_equation"
          }
        },
        {
          "method": {
            "34": "mv_constant"
          }
        }
      ],
      "Tst": 298.15,
      "aggregate_state": {
        "4": "AS_AQUEOUS"
      },
      "class_": {
        "2": "SC_AQSOLUTE"
      },
      "datasources": [
        "AUG20_GEMS:2001:dat:         ",
        ""
      ],
      "formula": "CaSiO3@",
      "formula_charge": 0,
      "name": "CaSiO3  aq ",
      "sm_enthalpy": {
        "units": [
          "J/mol"
        ],
        "values": [
          -1.6680632e6
        ]
      },
      "sm_entropy_abs": {
        "units": [
          "J/(mol*K)"
        ],
        "values": [
          -136.68400573731
        ]
      },
      "sm_gibbs_energy": {
        "units": [
          "J/mol"
        ],
        "values": [
          -1.5175569e6
        ]
      },
      "sm_heat_capacity_p": {
        "errors": [
          0
        ],
        "units": [
          "J/(mol*K)"
        ],
        "values": [
          88.903396606445
        ]
      },
      "sm_volume": {
        "errors": [
          0
        ],
        "units": [
          "J/bar"
        ],
        "values": [
          0
        ]
      },
      "symbol": "CaSiO3@"
    },
    {
      "Pst": 100000,
      "TPMethods": [
        {
          "limitsTP": {
            "lowerT": 273.15,
            "range": true,
            "upperT": 373.15
          },
          "m_heat_capacity_ft_coeffs": {
            "names": [
              "a0",
              "a1",
              "a2",
              "a3",
              "a4",
              "a5",
              "a6",
              "a7",
              "a8",
              "a9",
              "a10"
            ],
            "units": [
              "J/(mol*K)",
              "J/(mol*K^2)",
              "(J*K)/mol",
              "J/(mol*K^0.5)",
              "J/(mol*K^3)",
              "J/(mol*K^4)",
              "J/(mol*K^5)",
              "(J*K^2)/mol",
              "J/mol",
              "J/(mol*K^1.5)",
              "J/(mol*K)"
            ],
            "values": [
              119.82599639893,
              0,
              0,
              0,
              0,
              0,
              0,
              0,
              0,
              0,
              0,
              0
            ]
          },
          "method": {
            "0": "cp_ft_equation"
          }
        },
        {
          "method": {
            "34": "mv_constant"
          }
        }
      ],
      "Tst": 298.15,
      "aggregate_state": {
        "4": "AS_AQUEOUS"
      },
      "class_": {
        "2": "SC_AQSOLUTE"
      },
      "datasources": [
        "AUG20_GEMS:2001:dat:         ",
        "Matschei_ea:2007:pap:"
      ],
      "formula": "SiO3-2",
      "formula_charge": -2,
      "name": "SiO3-2  aq ",
      "sm_enthalpy": {
        "units": [
          "J/mol"
        ],
        "values": [
          -1.0987372e6
        ]
      },
      "sm_entropy_abs": {
        "units": [
          "J/(mol*K)"
        ],
        "values": [
          -80.199996948242
        ]
      },
      "sm_gibbs_energy": {
        "units": [
          "J/mol"
        ],
        "values": [
          -938509.91
        ]
      },
      "sm_heat_capacity_p": {
        "errors": [
          0
        ],
        "units": [
          "J/(mol*K)"
        ],
        "values": [
          119.82599639893
        ]
      },
      "sm_volume": {
        "errors": [
          0
        ],
        "units": [
          "J/bar"
        ],
        "values": [
          0
        ]
      },
      "symbol": "SiO3-2"
    },
    {
      "Pst": 100000,
      "TPMethods": [
        {
          "limitsTP": {
            "lowerT": 273.15,
            "range": true,
            "upperT": 373.15
          },
          "m_heat_capacity_ft_coeffs": {
            "names": [
              "a0",
              "a1",
              "a2",
              "a3",
              "a4",
              "a5",
              "a6",
              "a7",
              "a8",
              "a9",
              "a10"
            ],
            "units": [
              "J/(mol*K)",
              "J/(mol*K^2)",
              "(J*K)/mol",
              "J/(mol*K^0.5)",
              "J/(mol*K^3)",
              "J/(mol*K^4)",
              "J/(mol*K^5)",
              "(J*K^2)/mol",
              "J/mol",
              "J/(mol*K^1.5)",
              "J/(mol*K)"
            ],
            "values": [
              78.385696411133,
              0,
              0,
              0,
              0,
              0,
              0,
              0,
              0,
              0,
              0,
              0
            ]
          },
          "method": {
            "0": "cp_ft_equation"
          }
        },
        {
          "method": {
            "34": "mv_constant"
          }
        }
      ],
      "Tst": 298.15,
      "aggregate_state": {
        "4": "AS_AQUEOUS"
      },
      "class_": {
        "2": "SC_AQSOLUTE"
      },
      "datasources": [
        "Felmy_ea:2003:pap:         ",
        "                                "
      ],
      "formula": "SrSiO3@",
      "formula_charge": 0,
      "name": "SrSiO3  aq (SiO3-2 + Sr+2 = SrSiO3@)",
      "sm_enthalpy": {
        "units": [
          "J/mol"
        ],
        "values": [
          -1.6174269e6
        ]
      },
      "sm_entropy_abs": {
        "units": [
          "J/(mol*K)"
        ],
        "values": [
          79.917503356934
        ]
      },
      "sm_gibbs_energy": {
        "units": [
          "J/mol"
        ],
        "values": [
          -1527290
        ]
      },
      "sm_heat_capacity_p": {
        "errors": [
          0
        ],
        "units": [
          "J/(mol*K)"
        ],
        "values": [
          78.385696411133
        ]
      },
      "sm_volume": {
        "errors": [
          0
        ],
        "units": [
          "J/bar"
        ],
        "values": [
          1.6373699903488
        ]
      },
      "symbol": "SrSiO3@"
    },
    {
      "Pst": 100000,
      "TPMethods": [
        {
          "method": {
            "43": "standard_entropy_cp_integration"
          }
        },
        {
          "method": {
            "34": "mv_constant"
          }
        }
      ],
      "Tst": 298.15,
      "aggregate_state": {
        "4": "AS_AQUEOUS"
      },
      "class_": {
        "2": "SC_AQSOLUTE"
      },
      "datasources": [
        "JULY_GEMS:2009:dat:"
      ],
      "formula": "HC|-1|N|0|@",
      "formula_charge": 0,
      "name": "HCN aq.            ",
      "sm_enthalpy": {
        "units": [
          "J/mol"
        ],
        "values": [
          103750
        ]
      },
      "sm_entropy_abs": {
        "units": [
          "J/(mol*K)"
        ],
        "values": [
          131.30000305176
        ]
      },
      "sm_gibbs_energy": {
        "units": [
          "J/mol"
        ],
        "values": [
          114370
        ]
      },
      "sm_heat_capacity_p": {
        "errors": [
          0
        ],
        "units": [
          "J/(mol*K)"
        ],
        "values": [
          0
        ]
      },
      "sm_volume": {
        "errors": [
          0
        ],
        "units": [
          "J/bar"
        ],
        "values": [
          0
        ]
      },
      "symbol": "HCN@"
    },
    {
      "Pst": 100000,
      "TPMethods": [
        {
          "eos_hkf_coeffs": {
            "names": [
              "a1",
              "a2",
              "a3",
              "a4",
              "c1",
              "c2",
              "wref"
            ],
            "units": [
              "cal/(mol*bar)",
              "cal/mol",
              "(cal*K)/mol",
              "cal/(mol*K)",
              "(cal*K)/mol",
              "cal/mol"
            ],
            "values": [
              0.70244002342224,
              936.86999511719,
              2.0708000659943,
              -31662,
              10.741399765015,
              -49900,
              110730,
              0
            ]
          },
          "method": {
            "3": "solute_hkf88_reaktoro"
          }
        }
      ],
      "Tst": 298.15,
      "aggregate_state": {
        "4": "AS_AQUEOUS"
      },
      "class_": {
        "2": "SC_AQSOLUTE"
      },
      "datasources": [
        "JULY_GEMS:2009:dat:"
      ],
      "formula": "S|0|C|0|N|-1|- ",
      "formula_charge": -1,
      "name": "SCN-   (S0 = 144.348 from slop07.dat)         ",
      "sm_enthalpy": {
        "units": [
          "J/mol"
        ],
        "values": [
          76400
        ]
      },
      "sm_entropy_abs": {
        "units": [
          "J/(mol*K)"
        ],
        "values": [
          144.01202392578
        ]
      },
      "sm_gibbs_energy": {
        "units": [
          "J/mol"
        ],
        "values": [
          92700
        ]
      },
      "sm_heat_capacity_p": {
        "errors": [
          0
        ],
        "units": [
          "J/(mol*K)"
        ],
        "values": [
          -39.69161605835
        ]
      },
      "sm_volume": {
        "errors": [
          0
        ],
        "units": [
          "J/bar"
        ],
        "values": [
          3.5361840724945
        ]
      },
      "symbol": "SCN-"
    },
    {
      "Pst": 100000,
      "TPMethods": [
        {
          "limitsTP": {
            "lowerT": 273.15,
            "range": true,
            "upperT": 373.15
          },
          "m_heat_capacity_ft_coeffs": {
            "names": [
              "a0",
              "a1",
              "a2",
              "a3",
              "a4",
              "a5",
              "a6",
              "a7",
              "a8",
              "a9",
              "a10"
            ],
            "units": [
              "J/(mol*K)",
              "J/(mol*K^2)",
              "(J*K)/mol",
              "J/(mol*K^0.5)",
              "J/(mol*K^3)",
              "J/(mol*K^4)",
              "J/(mol*K^5)",
              "(J*K^2)/mol",
              "J/mol",
              "J/(mol*K^1.5)",
              "J/(mol*K)"
            ],
            "values": [
              70.783996582031,
              0,
              0,
              0,
              0,
              0,
              0,
              0,
              0,
              0,
              0,
              0
            ]
          },
          "method": {
            "0": "cp_ft_equation"
          }
        },
        {
          "method": {
            "34": "mv_constant"
          }
        }
      ],
      "Tst": 298.15,
      "aggregate_state": {
        "4": "AS_AQUEOUS"
      },
      "class_": {
        "2": "SC_AQSOLUTE"
      },
      "datasources": [
        "JULY_GEMS:2009:dat:",
        ""
      ],
      "formula": "AlSiO5-3",
      "formula_charge": -3,
      "name": "AlSiO5-3  aq ",
      "sm_enthalpy": {
        "units": [
          "J/mol"
        ],
        "values": [
          -2.0273334e6
        ]
      },
      "sm_entropy_abs": {
        "units": [
          "J/(mol*K)"
        ],
        "values": [
          -110.40899658203
        ]
      },
      "sm_gibbs_energy": {
        "units": [
          "J/mol"
        ],
        "values": [
          -1.7690142e6
        ]
      },
      "sm_heat_capacity_p": {
        "errors": [
          0
        ],
        "units": [
          "J/(mol*K)"
        ],
        "values": [
          70.783996582031
        ]
      },
      "sm_volume": {
        "errors": [
          0
        ],
        "units": [
          "J/bar"
        ],
        "values": [
          -3.4131700992584
        ]
      },
      "symbol": "AlSiO5-3"
    },
    {
      "Pst": 100000,
      "TPMethods": [
        {
          "limitsTP": {
            "lowerT": 273.15,
            "range": true,
            "upperT": 373.15
          },
          "m_heat_capacity_ft_coeffs": {
            "names": [
              "a0",
              "a1",
              "a2",
              "a3",
              "a4",
              "a5",
              "a6",
              "a7",
              "a8",
              "a9",
              "a10"
            ],
            "units": [
              "J/(mol*K)",
              "J/(mol*K^2)",
              "(J*K)/mol",
              "J/(mol*K^0.5)",
              "J/(mol*K^3)",
              "J/(mol*K^4)",
              "J/(mol*K^5)",
              "(J*K^2)/mol",
              "J/mol",
              "J/(mol*K^1.5)",
              "J/(mol*K)"
            ],
            "values": [
              328.5830078125,
              0,
              0,
              0,
              0,
              0,
              0,
              0,
              0,
              0,
              0,
              0
            ]
          },
          "method": {
            "0": "cp_ft_equation"
          }
        },
        {
          "method": {
            "34": "mv_constant"
          }
        }
      ],
      "Tst": 298.15,
      "aggregate_state": {
        "4": "AS_AQUEOUS"
      },
      "class_": {
        "2": "SC_AQSOLUTE"
      },
      "datasources": [
        "JULY_GEMS:2009:dat:",
        "Lothenbach_ea:2018:pap:"
      ],
      "formula": "Si4O10-4",
      "formula_charge": -4,
      "name": "Si4O10-4  aq ",
      "sm_enthalpy": {
        "units": [
          "J/mol"
        ],
        "values": [
          -3.9159848e6
        ]
      },
      "sm_entropy_abs": {
        "units": [
          "J/(mol*K)"
        ],
        "values": [
          305.19799804688
        ]
      },
      "sm_gibbs_energy": {
        "units": [
          "J/mol"
        ],
        "values": [
          -3.6008081e6
        ]
      },
      "sm_heat_capacity_p": {
        "errors": [
          0
        ],
        "units": [
          "J/(mol*K)"
        ],
        "values": [
          328.5830078125
        ]
      },
      "sm_volume": {
        "errors": [
          0
        ],
        "units": [
          "J/bar"
        ],
        "values": [
          0
        ]
      },
      "symbol": "Si4O10-4"
    },
    {
      "Pst": 100000,
      "TPMethods": [
        {
          "limitsTP": {
            "lowerT": 273.15,
            "range": true,
            "upperT": 373.15
          },
          "m_heat_capacity_ft_coeffs": {
            "names": [
              "a0",
              "a1",
              "a2",
              "a3",
              "a4",
              "a5",
              "a6",
              "a7",
              "a8",
              "a9",
              "a10"
            ],
            "units": [
              "J/(mol*K)",
              "J/(mol*K^2)",
              "(J*K)/mol",
              "J/(mol*K^0.5)",
              "J/(mol*K^3)",
              "J/(mol*K^4)",
              "J/(mol*K^5)",
              "(J*K^2)/mol",
              "J/mol",
              "J/(mol*K^1.5)",
              "J/(mol*K)"
            ],
            "values": [
              46.944499969482,
              0.034308798611164,
              -1129680,
              0,
              0,
              0,
              0,
              0,
              0,
              0,
              0,
              0
            ]
          },
          "method": {
            "0": "cp_ft_equation"
          }
        },
        {
          "method": {
            "34": "mv_constant"
          }
        }
      ],
