Repository: MicroPoroChemoMechanics/ChemistryLab.jl

# ChemistryLab
`ChemistryLab.jl` handles chemical formulas, species and reactions as
objects in their own right, imports thermodynamic databases of the formats in common
use, and solves equilibrium by Gibbs-energy minimization. Kinetics and chemo-mechanical
coupling build on the same objects.

It grew out of work on low-carbon cementitious materials and aqueous solutions,
but its scope is not restricted to them: formula parsing, Unicode/Phreeqc
conversion, stoichiometric matrices, reaction algebra, activity models,
temperature sweeps and speciation diagrams are general.

It is written for work that has to be reproducible and scripted — aqueous
geochemistry, cement chemistry, and any problem where speciation, a database and
a solver have to be driven from a script.

## Features

- **Chemical formula handling**: Create, convert, and display formulas with charge management and Unicode/Phreeqc notation ([Parkhurst and Appelo 2013](https://doi.org/10.3133/tm6a43)).
- **Chemical species management**: `Species` and `CemSpecies` types to represent solution and solid phase species; `with_class` to requalify a species without modifying the original.
- **Stoichiometric matrices**: Automatic construction of matrices for reaction and equilibrium analysis.
- **Thermodynamic databases**: `import_database` reads databases of reactions (PHREEQC, The Geochemist's Workbench, EQ3/6) and of formation properties (JSON and YAML formats), and builds their species; a database of reactions comes with the activity model it was fitted with.

# Precomputed trajectories

## If you changed the code, read this first

**The documentation build will refuse to run** — not warn, refuse — as soon as
these files are older than the code that produces them. That is deliberate: a
cache that can go stale silently is not a cache, it is a false claim, and the
site would keep showing the trajectory of a solver that no longer exists.

### What makes them stale

Two things, both checked by the guard at the top of `docs/make.jl`:

1. **A commit touching the code they depend on** — `src/`,
   `scripts/ionic_hydration.jl`, `scripts/hydration_calibration.jl`, or
   `scripts/precompute_docs.jl` itself. Documentation and tests are excluded:
   they cannot change a trajectory.
2. **A different resolved version of `OptimaSolver`.** The solver is source too,
   and it does not live in this repository, so no commit here can speak for it.
   This is not hypothetical: 0.5.3 changed what the certificate reports and 0.5.4
   changed it back, and `docs/Manifest.toml` once pinned 0.5.1 for months without
   anyone noticing.

### The procedure, in order

```bash

# 1. Commit your code change FIRST.
git add src/... && git commit -m "..."

# 2. Only then regenerate. The files record the commit they ran at, so a run

#    started before the commit records the OLD one and the guard still refuses.
julia --project=docs scripts/precompute_docs.jl

# 3. Check the headers actually moved.
head -8 docs/src/assets/precomputed/ionic_opc_phases.csv

# 4. Commit the regenerated files, ideally in the very next commit.
git add docs/src/assets/precomputed/ && git commit -m "docs: regenerate ..."

### What it costs, and how not to hurt the machine

About **35 to 40 minutes** on two cores: two coupled hydration runs to 28 days
(225 s and 182 s of integration, plus the certified replay of 80 instants each),
then five coupled forward solves for the calibration pages at roughly 210 s

## What a file carries

Each `.csv` opens with a `#` block recording

- the package version and the **commit** it ran at;
- when it was generated;
- the sampling, the water/binder ratio, the temperature and the clinker
  composition;
- and **how many of its instants were proved optimal** against the KKT
  conditions, rather than merely converged.

That last line is the one to read before trusting a figure. A replayed instant
that fails to certify falls back to the interior-point composition, which is not
a proved optimum — on these runs it is a small minority, and the count says
exactly how small.

## The files

| file | what it is |
|:--|:--|
| `ionic_opc_phases.csv` | CEM I, w/b 0.50, 3.5 % limestone — volume fraction of each phase family, pore-solution pH, porosity |
| `ionic_opc_heat.csv` | the same run's isothermal calorimetry at 20 °C |
| `ionic_nolimestone_phases.csv` | the same paste with the limestone removed |
| `ionic_nolimestone_heat.csv` | its calorimetry |
| `calibration_target.csv` | measured heat against the published and the calibrated Parrott-Killoh parameters, on the calibration record |
| `calibration_holdout.csv` | the same on the holdout record, never fitted |
| `calibration_sensitivity.csv` | the fit with the alite content moved ±20 % |

The measured calorimetry in the last three comes from the CC-BY-4.0 deposit of
Šmilauer and Reiterman, [10.5281/zenodo.15212785](https://doi.org/10.5281/zenodo.15212785),
vendored under `data/experimental/`; only the computed columns are produced here.

File: docs/src/assets/precomputed/calibration_target.csv
# CEM I 52.5 R Cizkovice, w/b 0.50 -- the calibration target -- measured against published and calibrated
# produced by scripts/precompute_docs.jl -- do not edit by hand
# ChemistryLab version: 0.18.0
# commit: 4d3d7aad
# generated: 2026-09-12 08:22
# instants: 20 log-spaced over 10.93 days
# w/b 0.50, Blaine default, 20 C, 1 kg of binder
# clinker (mass fractions): (C3S = 0.65, C2S = 0.11, C3A = 0.11, C4AF = 0.08)
# measured data: Smilauer & Reiterman (2025), Zenodo
#   10.5281/zenodo.15212785, CC-BY-4.0
# Q_prior: published Parrott-Killoh parameters, untouched
# Q_fit:   CALIBRATED_THETA of scripts/hydration_calibration.jl
time_s,Q_measured,Q_prior,Q_fit,Q_depositors_fit
3.682850e+03,7.603914e-02,0.000000e+00,0.000000e+00,0.000000e+00
4.919706e+03,1.136003e+00,1.837223e+00,1.145236e+00,1.879000e-01
6.629958e+03,2.466101e+00,4.673851e+00,2.852332e+00,5.448000e-01
8.901707e+03,4.176983e+00,9.069428e+00,5.316125e+00,1.305100e+00
1.185469e+04,6.887519e+00,1.608655e+01,8.980342e+00,2.995800e+00
1.583122e+04,1.234236e+01,2.812690e+01,1.561529e+01,7.988700e+00
2.131306e+04,2.534293e+01,4.984676e+01,3.212471e+01,2.316820e+01
2.846951e+04,5.289727e+01,7.849130e+01,6.844156e+01,5.644250e+01
3.804094e+04,1.027899e+02,1.080747e+02,1.070436e+02,1.064950e+02
5.073059e+04,1.591988e+02,1.383264e+02,1.391312e+02,1.518286e+02
6.855665e+04,1.941213e+02,1.703326e+02,1.719195e+02,1.954033e+02
9.149554e+04,2.232066e+02,2.007524e+02,2.036994e+02,2.277667e+02
1.221507e+05,2.533910e+02,2.305614e+02,2.363127e+02,2.575589e+02
1.631188e+05,2.861846e+02,2.589147e+02,2.687753e+02,2.821096e+02
2.202287e+05,3.139450e+02,2.863551e+02,2.986902e+02,3.068274e+02
2.940480e+05,3.334623e+02,3.106906e+02,3.239657e+02,3.263562e+02
3.925805e+05,3.476594e+02,3.329341e+02,3.462934e+02,3.451201e+02
5.240689e+05,3.586089e+02,3.531224e+02,3.660633e+02,3.609107e+02
7.075466e+05,3.680322e+02,3.720282e+02,3.842426e+02,3.758877e+02
9.447031e+05,3.760080e+02,3.883622e+02,3.997426e+02,3.889202e+02
